Repository: Dichimanaym/Tribometer-Data-Processing

Script to perform various data processing utilities from Saint-Gobain Performance Plastics tribometer. See file for possible tasks.

Originally written as a Jupyter Notebook before converting to a .py script. The script was later "frozen" into an app using NSIS to ensure
compatiblity even if Python was not installed.

File: Sample Data/020_FX2_Polyimide_0.25in_Rotary_3N_4tests_300-75mm-s_6-15mm-radius_3min-each.csv (part 6 of 15)
Recipe, UpperSample, LowerSample, OtherInfo, Averaging, LogFrequency, Type, Radius,,Lubricant
Rotary_3N_4tests-REVERSE_75-300mm-s_6-15mm-radius_3min-each.Rx,,,,100,1000,Rotary,1,,Vaseline
Step, Timestamp, RecipeStep, DAQ.COF (),DAQ.Fx (N),DAQ.Fz (N),Rotary.Velocity (rpm),Rotary.Position (rev),XYZ.Y Position (mm),XYZ.Z Position (mm),XYZ.X Position (mm),RTC.Temperature (°C),
7,64.865,7,0.1740582,0.5221027,2.999587,238.9675,3635.86,-12.33,-116.3833,0,25.6,
7,64.965,7,0.1716295,0.5131171,2.98968,238.6275,3636.244,-12.33,-116.3835,0,25.6,
7,65.065,7,0.1711119,0.5139711,3.003714,238.8262,3636.634,-12.33,-116.3835,0,25.6,
7,65.165,7,0.1731293,0.5178161,2.990921,238.8225,3637.018,-12.33,-116.3835,0,25.6,
7,65.265,7,0.1731061,0.5195015,3.001058,238.4025,3637.399,-12.33,-116.3835,0,25.6,
7,65.365,7,0.176006,0.528367,3.001983,238.845,3637.876,-12.33,-116.3835,0,25.6,
7,65.465,7,0.1730805,0.5177934,2.991633,238.9475,3638.257,-12.33,-116.3835,0,25.6,
7,65.565,7,0.1729731,0.5200828,3.006727,238.7412,3638.641,-12.33,-116.3836,0,25.6,
7,65.665,7,0.17567,0.5259834,2.994156,238.9012,3639.025,-12.33,-116.3838,0,25.6,
7,65.765,7,0.1798646,0.5402981,3.003915,238.4512,3639.411,-12.33,-116.3837,0,25.6,
7,65.865,7,0.1812815,0.5452732,3.007882,238.9588,3639.809,-12.33,-116.3836,0,25.7,
7,65.965,7,0.1796741,0.5383886,2.996472,238.8338,3640.194,-12.33,-116.3837,0,25.7,
7,66.065,7,0.1795942,0.541084,3.012814,238.5175,3640.581,-12.33,-116.384,0,25.7,
7,66.165,7,0.1801032,0.5408859,3.0032,238.8775,3640.966,-12.33,-116.384,0,25.7,
7,66.265,7,0.1785869,0.5375507,3.010024,238.63,3641.458,-12.33,-116.3839,0,25.7,
7,66.365,7,0.1787252,0.5386776,3.013999,238.6637,3641.845,-12.33,-116.3838,0,25.7,
7,66.465,7,0.1681653,0.5038002,2.995862,238.525,3642.231,-12.33,-116.3836,0,25.7,
7,66.565,7,0.169003,0.5088889,3.011123,238.8487,3642.617,-12.33,-116.3835,0,25.7,
7,66.665,7,0.1729533,0.5186182,2.998602,238.8837,3643.005,-12.33,-116.3833,0,25.7,
7,66.765,7,0.1759043,0.5284839,3.004383,238.855,3643.393,-12.33,-116.3832,0,25.7,
7,66.865,7,0.1779677,0.5354269,3.008563,238.9688,3643.78,-12.33,-116.383,0,25.7,
7,66.965,7,0.1714332,0.5130261,2.992571,238.8563,3644.157,-12.33,-116.3829,0,25.6,
7,67.065,7,0.1739636,0.5227976,3.005213,238.76,3644.639,-12.33,-116.383,0,25.6,
7,67.165,7,0.1736706,0.5205992,2.997624,238.7387,3645.014,-12.33,-116.3829,0,25.6,
7,67.265,7,0.1738218,0.5212714,2.998884,238.685,3645.392,-12.33,-116.3829,0,25.6,
7,67.365,7,0.173261,0.52019,3.002349,238.9625,3645.775,-12.33,-116.383,0,25.6,
7,67.465,7,0.1755846,0.5250157,2.990101,238.615,3646.162,-12.33,-116.3831,0,25.6,
7,67.565,7,0.1750026,0.5259022,3.005111,238.7988,3646.549,-12.33,-116.3833,0,25.6,
7,67.665,7,0.1771085,0.5303707,2.994608,238.93,3646.932,-12.33,-116.3832,0,25.6,
7,67.765,7,0.1763879,0.5285846,2.996717,238.7312,3647.422,-12.33,-116.3833,0,25.6,
7,67.865,7,0.1769401,0.5312962,3.002689,238.7737,3647.809,-12.33,-116.3834,0,25.6,
7,67.965,7,0.1760523,0.5260386,2.987967,238.5088,3648.196,-12.33,-116.3832,0,25.6,
7,68.065,7,0.1760813,0.5289028,3.003742,238.7012,3648.575,-12.33,-116.3832,0,25.6,
7,68.165,7,0.1787364,0.5357874,2.99764,238.835,3648.953,-12.33,-116.3834,0,25.6,
7,68.265,7,0.1770066,0.5306337,2.997819,238.4325,3649.341,-12.33,-116.3834,0,25.6,
7,68.365,7,0.1770266,0.5321763,3.006194,238.9562,3649.728,-12.33,-116.3835,0,25.6,
7,68.465,7,0.1731169,0.517868,2.991435,238.86,3650.135,-12.33,-116.3835,0,25.6,
7,68.565,7,0.1691341,0.5089182,3.008962,238.6375,3650.525,-12.33,-116.3835,0,25.6,
7,68.665,7,0.1709299,0.512617,2.99899,238.7437,3651.005,-12.33,-116.3833,0,25.6,
7,68.765,7,0.1721433,0.5159618,2.99728,238.9825,3651.382,-12.33,-116.3833,0,25.6,
7,68.865,7,0.170569,0.5126689,3.00564,238.7425,3651.77,-12.33,-116.3835,0,25.6,
7,68.965,7,0.1701931,0.5087622,2.989323,238.8025,3652.154,-12.33,-116.3836,0,25.6,
7,69.065,7,0.1716159,0.5156338,3.004581,238.6762,3652.541,-12.33,-116.3836,0,25.6,
7,69.165,7,0.1727708,0.5179298,2.997785,238.6938,3652.92,-12.33,-116.3837,0,25.6,
7,69.265,7,0.1733853,0.5193456,2.995327,238.7725,3653.393,-12.33,-116.3838,0,25.6,
7,69.365,7,0.1713373,0.5147083,3.004064,238.8487,3653.777,-12.33,-116.3837,0,25.6,
7,69.465,7,0.17138,0.5121071,2.988138,238.6475,3654.172,-12.33,-116.3837,0,25.6,
7,69.565,7,0.1707481,0.5128183,3.003361,238.9812,3654.559,-12.33,-116.3838,0,25.6,
7,69.665,7,0.1733028,0.5192645,2.996284,238.52,3654.944,-12.33,-116.3837,0,25.6,
7,69.765,7,0.1774182,0.5311338,2.993683,238.7038,3655.323,-12.33,-116.3835,0,25.6,
7,69.865,7,0.1766434,0.5310916,3.006575,238.9437,3655.706,-12.33,-116.3837,0,25.6,
7,69.965,7,0.1788888,0.5354399,2.993144,238.495,3656.183,-12.33,-116.3837,0,25.6,
7,70.065,7,0.1732345,0.5216968,3.011507,238.78,3656.566,-12.33,-116.3835,0,25.6,
7,70.165,7,0.1711035,0.514231,3.00538,238.65,3656.954,-12.33,-116.3835,0,25.6,
7,70.265,7,0.1721797,0.5164132,2.999268,238.7863,3657.34,-12.33,-116.3836,0,25.6,
7,70.365,7,0.1691428,0.5092526,3.010786,239.0512,3657.722,-12.33,-116.3836,0,25.7,
7,70.465,7,0.1710311,0.5115616,2.991045,238.4388,3658.114,-12.33,-116.3836,0,25.7,
7,70.565,7,0.1740915,0.5237102,3.008247,238.79,3658.501,-12.33,-116.3836,0,25.7,
7,70.665,7,0.1766459,0.5301564,3.001237,238.9063,3658.88,-12.33,-116.3837,0,25.7,
7,70.765,7,0.1756225,0.5261652,2.996002,238.5037,3659.268,-12.33,-116.3836,0,25.7,
7,70.865,7,0.1743134,0.5242785,3.007677,238.5525,3659.742,-12.33,-116.3837,0,25.7,
7,70.965,7,0.1771578,0.5297569,2.990311,239.035,3660.125,-12.33,-116.3837,0,25.7,
7,71.065,7,0.1775933,0.5337935,3.005708,238.7762,3660.506,-12.33,-116.3838,0,25.7,
7,71.165,7,0.1801127,0.5405806,3.001346,238.9012,3660.894,-12.33,-116.3839,0,25.7,
7,71.265,7,0.1793285,0.5371059,2.995095,238.9825,3661.276,-12.33,-116.3837,0,25.7,
7,71.365,7,0.1768428,0.5317119,3.006693,238.885,3661.667,-12.33,-116.3836,0,25.7,
7,71.465,7,0.1795342,0.5366123,2.988915,238.685,3662.144,-12.33,-116.3835,0,25.7,
7,71.565,7,0.1779619,0.5348035,3.005157,238.6475,3662.535,-12.33,-116.3835,0,25.6,
7,71.665,7,0.179826,0.5394278,2.99972,238.695,3662.921,-12.33,-116.3835,0,25.6,
7,71.765,7,0.1772285,0.5306565,2.994194,238.9912,3663.306,-12.33,-116.3836,0,25.6,
7,71.865,7,0.1768691,0.5320204,3.00799,238.5125,3663.689,-12.33,-116.3837,0,25.6,
7,71.965,7,0.1776932,0.5315592,2.991444,238.865,3664.086,-12.33,-116.3837,0,25.6,
7,72.065,7,0.1776218,0.5336896,3.00464,238.6012,3664.472,-12.33,-116.3837,0,25.6,
7,72.165,7,0.1802003,0.5410547,3.002519,238.495,3664.859,-12.33,-116.384,0,25.6,
7,72.265,7,0.1773572,0.5312767,2.995519,238.6925,3665.243,-12.33,-116.3841,0,25.6,
7,72.365,7,0.1777152,0.5347255,3.008891,238.7325,3665.634,-12.33,-116.3841,0,25.6,
7,72.465,7,0.1797218,0.5378788,2.992841,238.8238,3666.116,-12.33,-116.3842,0,25.6,
7,72.565,7,0.180391,0.5424674,3.007176,238.8375,3666.495,-12.33,-116.3843,0,25.6,
7,72.665,7,0.180756,0.5432045,3.005182,238.605,3666.895,-12.33,-116.3843,0,25.6,
7,72.765,7,0.1799694,0.5393531,2.996915,238.7175,3667.282,-12.33,-116.3842,0,25.6,
7,72.865,7,0.1788926,0.5387523,3.011597,238.8812,3667.661,-12.33,-116.3844,0,25.6,
7,72.965,7,0.1801773,0.5397623,2.995729,238.6087,3668.047,-12.33,-116.3842,0,25.6,
7,73.065,7,0.1791961,0.5390673,3.008253,238.8438,3668.421,-12.33,-116.384,0,25.6,
7,73.165,7,0.1785165,0.5369597,3.0079,238.825,3668.905,-12.33,-116.3839,0,25.6,
7,73.265,7,0.1773937,0.5317574,2.997612,238.6875,3669.291,-12.33,-116.3837,0,25.6,
7,73.365,7,0.1769362,0.5328842,3.01173,238.755,3669.669,-12.33,-116.3839,0,25.6,
7,73.465,7,0.1776852,0.5326146,2.997519,238.7462,3670.091,-12.33,-116.3839,0,25.6,
7,73.565,7,0.1778773,0.5350762,3.00812,238.675,3670.465,-12.33,-116.3838,0,25.6,
7,73.665,7,0.178823,0.5377749,3.007303,238.8712,3670.844,-12.33,-116.3838,0,25.6,
7,73.765,7,0.1771501,0.5307831,2.996234,238.5488,3671.229,-12.33,-116.3836,0,25.7,
7,73.865,7,0.1777335,0.5351152,3.010773,238.5362,3671.703,-12.33,-116.3836,0,25.7,
7,73.965,7,0.1783736,0.5343943,2.995927,238.8525,3672.084,-12.33,-116.3836,0,25.7,
7,74.065,7,0.1753747,0.5274318,3.007457,238.545,3672.46,-12.33,-116.3837,0,25.7,
7,74.165,7,0.1752522,0.5269316,3.006705,238.7937,3672.844,-12.33,-116.3836,0,25.7,
7,74.265,7,0.1743391,0.5221027,2.994754,238.635,3673.235,-12.33,-116.3835,0,25.7,
7,74.365,7,0.1757262,0.5291399,3.01116,238.56,3673.616,-12.33,-116.3834,0,25.7,
7,74.465,7,0.175442,0.52561,2.995918,238.935,3673.991,-12.33,-116.3833,0,25.7,
7,74.565,7,0.1758596,0.5285294,3.005405,238.5925,3674.471,-12.33,-116.3831,0,25.7,
7,74.665,7,0.1737353,0.5219631,3.004358,238.805,3674.854,-12.33,-116.383,0,25.7,
7,74.765,7,0.1729327,0.517342,2.99158,238.6875,3675.245,-12.33,-116.3829,0,25.7,
7,74.865,7,0.1692316,0.5086064,3.005386,238.7038,3675.631,-12.33,-116.3829,0,25.7,
7,74.965,7,0.1734633,0.5187254,2.990404,238.73,3676.023,-12.33,-116.3828,0,25.7,
7,75.065,7,0.1712701,0.5144745,3.003878,238.805,3676.406,-12.33,-116.3828,0,25.7,
7,75.165,7,0.166292,0.5001371,3.007584,238.6237,3676.785,-12.33,-116.3831,0,25.7,
7,75.265,7,0.1706607,0.510636,2.992113,238.7612,3677.26,-12.33,-116.3833,0,25.7,
7,75.365,7,0.1709483,0.5138478,3.005866,238.91,3677.647,-12.33,-116.3835,0,25.7,
7,75.465,7,0.1781118,0.5336636,2.996228,238.8262,3678.034,-12.33,-116.3836,0,25.7,
7,75.565,7,0.18411,0.5533918,3.005767,238.6687,3678.425,-12.33,-116.3835,0,25.7,
7,75.665,7,0.1862297,0.5605491,3.009987,238.685,3678.807,-12.33,-116.3836,0,25.7,
7,75.765,7,0.1860224,0.5576199,2.997596,238.6362,3679.191,-12.33,-116.3838,0,25.7,
7,75.865,7,0.1850953,0.5575907,3.012451,238.7188,3679.57,-12.33,-116.3836,0,25.6,
7,75.965,7,0.1860432,0.5583246,3.001048,238.7437,3679.965,-12.33,-116.3835,0,25.6,
7,76.065,7,0.1864967,0.5608706,3.007402,238.5163,3680.357,-12.33,-116.3835,0,25.6,
7,76.165,7,0.1882838,0.5667062,3.009851,238.8887,3680.844,-12.33,-116.3836,0,25.6,
7,76.265,7,0.1868367,0.5601009,2.99781,238.4575,3681.225,-12.33,-116.3835,0,25.6,
7,76.365,7,0.1856357,0.5588766,3.010609,238.6375,3681.617,-12.33,-116.3835,0,25.6,
7,76.465,7,0.1877514,0.5634685,3.001141,239.1187,3682.007,-12.33,-116.3835,0,25.6,
7,76.565,7,0.1896849,0.570155,3.005801,238.7263,3682.394,-12.33,-116.3835,0,25.6,
7,76.665,7,0.1885235,0.5674596,3.010021,238.85,3682.772,-12.33,-116.3835,0,25.6,
7,76.765,7,0.1871389,0.5605166,2.995191,238.8525,3683.159,-12.33,-116.3832,0,25.6,
7,76.865,7,0.1865217,0.5611791,3.008652,238.7087,3683.554,-12.33,-116.3831,0,25.6,
7,76.965,7,0.1862272,0.5585389,2.999234,238.7563,3684.032,-12.33,-116.3828,0,25.6,
7,77.065,7,0.1851962,0.555639,3.000271,238.49,3684.413,-12.33,-116.3827,0,25.6,
7,77.165,7,0.1846898,0.5550836,3.005491,238.8475,3684.797,-12.33,-116.3826,0,25.6,
7,77.265,7,0.1859297,0.5559475,2.990094,238.7775,3685.186,-12.33,-116.3826,0,25.6,
7,77.365,7,0.1865722,0.5609128,3.006411,238.4738,3685.57,-12.33,-116.3828,0,25.6,
7,77.465,7,0.1883771,0.5649883,2.99924,238.8862,3685.946,-12.33,-116.3828,0,25.6,
7,77.565,7,0.1861453,0.5588701,3.002333,238.8037,3686.333,-12.33,-116.3827,0,25.6,
7,77.665,7,0.1843269,0.5548531,3.010157,238.4738,3686.815,-12.33,-116.3826,0,25.6,
7,77.765,7,0.1826506,0.5470625,2.995132,238.43,3687.194,-12.33,-116.3826,0,25.6,
7,77.865,7,0.180833,0.5448217,3.012845,238.8487,3687.585,-12.33,-116.3826,0,25.6,
7,77.965,7,0.1805999,0.5427272,3.005135,238.6525,3687.966,-12.33,-116.3823,0,25.6,
7,78.065,7,0.1811181,0.5445295,3.006488,238.9525,3688.351,-12.33,-116.3822,0,25.6,
7,78.165,7,0.1798616,0.5429805,3.018879,238.8862,3688.736,-12.33,-116.3822,0,25.6,
7,78.265,7,0.1681083,0.5045049,3.00107,238.5313,3689.121,-12.33,-116.3822,0,25.6,
7,78.365,7,0.1597605,0.4802141,3.005838,238.895,3689.596,-12.33,-116.3822,0,25.6,
7,78.465,7,0.1636822,0.4901545,2.99455,238.5387,3689.979,-12.33,-116.382,0,25.6,
7,78.565,7,0.1710462,0.5120876,2.993856,238.5062,3690.361,-12.33,-116.382,0,25.6,
7,78.665,7,0.1710448,0.5133444,3.001228,238.95,3690.752,-12.33,-116.3821,0,25.6,
7,78.765,7,0.1724465,0.5146207,2.984233,238.785,3691.133,-12.33,-116.3821,0,25.6,
7,78.865,7,0.1734691,0.5202614,2.99916,238.7312,3691.518,-12.33,-116.3821,0,25.6,
7,78.965,7,0.1775015,0.5312215,2.992773,239.0125,3691.905,-12.33,-116.3822,0,25.6,
7,79.065,7,0.1790522,0.5353847,2.990104,238.7462,3692.376,-12.33,-116.3824,0,25.6,
7,79.165,7,0.1790854,0.5372227,2.999813,238.8175,3692.762,-12.33,-116.3824,0,25.6,
7,79.265,7,0.1808423,0.5394018,2.982719,238.5237,3693.15,-12.33,-116.3822,0,25.7,
7,79.365,7,0.1820534,0.5459778,2.998999,238.7825,3693.538,-12.33,-116.3824,0,25.7,
7,79.465,7,0.1824573,0.546348,2.994389,239.0638,3693.92,-12.33,-116.3826,0,25.7,
7,79.565,7,0.1841172,0.5505112,2.990005,238.7238,3694.302,-12.33,-116.3827,0,25.7,
7,79.665,7,0.1824627,0.5477087,3.001757,238.7263,3694.686,-12.33,-116.3828,0,25.7,
7,79.765,7,0.1855071,0.5537814,2.98523,238.9063,3695.165,-12.33,-116.3827,0,25.7,
7,79.865,7,0.1866783,0.5602666,3.00124,238.8412,3695.545,-12.33,-116.3828,0,25.7,
7,79.965,7,0.1874236,0.5615915,2.996376,238.7462,3695.926,-12.33,-116.3829,0,25.7,
7,80.065,7,0.1857524,0.5560871,2.993701,238.6775,3696.323,-12.33,-116.383,0,25.7,
7,80.165,7,0.1831139,0.550141,3.004364,238.4875,3696.71,-12.33,-116.3831,0,25.7,
7,80.265,7,0.1863801,0.5567269,2.987051,238.5313,3697.095,-12.33,-116.3829,0,25.7,
7,80.365,7,0.1861361,0.5592501,3.004522,238.7112,3697.481,-12.33,-116.3829,0,25.7,
7,80.465,7,0.1864754,0.5595651,3.000745,238.6925,3697.865,-12.33,-116.3828,0,25.7,
7,80.565,7,0.1874586,0.5611531,2.993478,238.885,3698.346,-12.33,-116.3826,0,25.7,
7,80.665,7,0.1856032,0.5582304,3.007656,238.39,3698.73,-12.33,-116.3827,0,25.7,
7,80.765,7,0.1884586,0.5634588,2.989828,238.5687,3699.109,-12.33,-116.3829,0,25.7,
7,80.865,7,0.1869112,0.5619422,3.006467,238.8313,3699.496,-12.33,-116.3829,0,25.7,
7,80.965,7,0.1862485,0.5593248,3.00311,238.8763,3699.88,-12.33,-116.3829,0,25.7,
7,81.065,7,0.1853516,0.5557688,2.998457,238.5675,3700.264,-12.33,-116.3828,0,25.7,
7,81.165,7,0.1812002,0.5457473,3.011848,238.7538,3700.741,-12.33,-116.3828,0,25.7,
7,81.265,7,0.1803201,0.5400513,2.994958,238.7675,3701.125,-12.33,-116.3826,0,25.7,
7,81.365,7,0.1803807,0.5435098,3.013126,238.8387,3701.512,-12.33,-116.3827,0,25.7,
7,81.465,7,0.1772813,0.5341637,3.013086,238.6962,3701.899,-12.33,-116.3827,0,25.7,
7,81.565,7,0.1648659,0.4944086,2.998853,238.7962,3702.29,-12.33,-116.3825,0,25.7,
7,81.665,7,0.1649546,0.4969643,3.012733,238.7462,3702.677,-12.33,-116.3825,0,25.7,
7,81.765,7,0.1716177,0.5137146,2.993367,238.5925,3703.06,-12.33,-116.3825,0,25.7,
7,81.865,7,0.1751371,0.5263374,3.005287,238.8338,3703.442,-12.33,-116.3824,0,25.7,
7,81.965,7,0.1747372,0.5246227,3.002352,238.9625,3703.821,-12.33,-116.3824,0,25.7,
7,82.065,7,0.1765489,0.5285489,2.993782,238.5587,3704.305,-12.33,-116.3824,0,25.7,
7,82.165,7,0.1756873,0.5282274,3.006634,238.5725,3704.7,-12.33,-116.3824,0,25.7,
7,82.265,7,0.1804063,0.5393174,2.98946,238.7575,3705.077,-12.33,-116.3821,0,25.7,
7,82.365,7,0.1795806,0.5391095,3.002048,238.6563,3705.461,-12.33,-116.3821,0,25.7,
7,82.465,7,0.1800119,0.540428,3.002178,238.6025,3705.844,-12.33,-116.3821,0,25.7,
7,82.565,7,0.1807633,0.540993,2.992825,238.6987,3706.319,-12.33,-116.382,0,25.7,
7,82.665,7,0.1772296,0.5329232,3.006965,238.5975,3706.709,-12.33,-116.382,0,25.7,
7,82.765,7,0.1797657,0.5379177,2.992327,239.0725,3707.097,-12.33,-116.382,0,25.7,
7,82.865,7,0.181305,0.5449094,3.005485,238.5425,3707.481,-12.33,-116.3819,0,25.7,
7,82.965,7,0.1798624,0.5407235,3.006318,238.6838,3707.859,-12.33,-116.3819,0,25.7,
7,83.065,7,0.172395,0.5165074,2.99607,238.8275,3708.24,-12.33,-116.3821,0,25.7,
7,83.165,7,0.1689761,0.5086194,3.010009,238.4738,3708.62,-12.33,-116.3822,0,25.7,
7,83.265,7,0.1744747,0.5227912,2.996373,238.73,3709.009,-12.33,-116.3824,0,25.7,
7,83.365,7,0.1750802,0.5266556,3.008083,238.62,3709.481,-12.33,-116.3824,0,25.7,
7,83.465,7,0.1777023,0.5349658,3.010461,238.7525,3709.875,-12.33,-116.3827,0,25.7,
7,83.565,7,0.176044,0.5275422,2.996649,238.8587,3710.261,-12.33,-116.3827,0,25.7,
7,83.665,7,0.1787826,0.5380541,3.009544,238.68,3710.647,-12.33,-116.3827,0,25.7,
7,83.765,7,0.1823584,0.5462279,2.995355,238.9187,3711.032,-12.33,-116.3825,0,25.7,
7,83.865,7,0.1826399,0.5485985,3.003717,238.895,3711.425,-12.33,-116.3824,0,25.7,
7,83.965,7,0.1835817,0.5516706,3.005042,238.495,3711.813,-12.33,-116.3822,0,25.7,
7,84.065,7,0.1840319,0.5508652,2.993314,238.8737,3712.201,-12.33,-116.3822,0,25.7,
7,84.165,7,0.1821803,0.5482153,3.009191,238.7663,3712.582,-12.33,-116.3823,0,25.7,
7,84.265,7,0.1837568,0.5506704,2.996736,238.5737,3713.066,-12.33,-116.3822,0,25.7,
7,84.365,7,0.1843859,0.5544179,3.006835,238.56,3713.446,-12.33,-116.3822,0,25.7,
7,84.465,7,0.183272,0.551794,3.010792,238.78,3713.831,-12.33,-116.3822,0,25.7,
7,84.565,7,0.1783675,0.5346053,2.997212,238.6362,3714.214,-12.33,-116.382,0,25.7,
7,84.665,7,0.1740957,0.523668,3.007931,238.8938,3714.601,-12.33,-116.382,0,25.7,
7,84.765,7,0.1767175,0.5289093,2.992965,238.78,3714.985,-12.33,-116.382,0,25.7,
7,84.865,7,0.1743495,0.5230802,3.000181,238.5562,3715.458,-12.33,-116.3821,0,25.7,
7,84.965,7,0.1744995,0.5236485,3.000859,238.87,3715.845,-12.33,-116.3821,0,25.7,
7,85.065,7,0.1766457,0.5278215,2.988023,238.425,3716.233,-12.33,-116.3821,0,25.7,
7,85.165,7,0.1766788,0.5303966,3.002039,238.61,3716.616,-12.33,-116.3823,0,25.7,
7,85.265,7,0.1808554,0.5406066,2.989166,238.8687,3716.994,-12.33,-116.3824,0,25.7,
7,85.365,7,0.1809228,0.5424349,2.998157,238.3775,3717.394,-12.33,-116.3825,0,25.7,
7,85.465,7,0.1831708,0.5495923,3.000435,238.785,3717.777,-12.33,-116.3826,0,25.7,
7,85.565,7,0.1830878,0.5468807,2.986986,238.9375,3718.251,-12.33,-116.3826,0,25.7,
7,85.665,7,0.1826468,0.5482868,3.001897,238.9263,3718.63,-12.33,-116.3826,0,25.7,
7,85.765,7,0.1844009,0.5513556,2.989983,238.9275,3719.018,-12.33,-116.3826,0,25.7,
7,85.865,7,0.1860125,0.5570029,2.994438,238.55,3719.405,-12.33,-116.3827,0,25.7,
7,85.965,7,0.1855107,0.5563372,2.998949,238.81,3719.79,-12.33,-116.3827,0,25.6,
7,86.065,7,0.1846863,0.5514823,2.986048,238.8587,3720.171,-12.33,-116.3827,0,25.6,
7,86.165,7,0.186736,0.5603542,3.000782,238.3562,3720.568,-12.33,-116.3829,0,25.6,
7,86.265,7,0.1883331,0.5634848,2.991958,239.035,3720.952,-12.33,-116.3829,0,25.6,
7,86.365,7,0.1898473,0.5687553,2.995856,238.825,3721.43,-12.33,-116.3827,0,25.6,
7,86.465,7,0.1866168,0.5601269,3.001482,238.6513,3721.815,-12.33,-116.3829,0,25.6,
7,86.565,7,0.186434,0.5572237,2.988853,238.6825,3722.202,-12.33,-116.3829,0,25.6,
7,86.665,7,0.1875783,0.563514,3.004154,238.8062,3722.585,-12.33,-116.383,0,25.6,
7,86.765,7,0.1897666,0.5686482,2.996565,238.6437,3722.959,-12.33,-116.3829,0,25.6,
7,86.865,7,0.1867487,0.5601464,2.999466,238.6087,3723.339,-12.33,-116.3828,0,25.6,
7,86.965,7,0.1856759,0.5582077,3.006355,238.8175,3723.814,-12.33,-116.3827,0,25.6,
7,87.065,7,0.1850243,0.5530151,2.988878,238.6325,3724.192,-12.33,-116.3827,0,25.7,
7,87.165,7,0.1855158,0.5574023,3.004609,238.6775,3724.574,-12.33,-116.3828,0,25.7,
7,87.265,7,0.1908555,0.5718177,2.996076,238.58,3724.954,-12.33,-116.3829,0,25.7,
7,87.365,7,0.1907719,0.572071,2.998717,238.6362,3725.346,-12.33,-116.3829,0,25.7,
7,87.465,7,0.1894853,0.5692165,3.004014,239.0013,3725.74,-12.33,-116.3828,0,25.7,
7,87.565,7,0.1915502,0.5725289,2.988924,238.4987,3726.119,-12.33,-116.3826,0,25.7,
7,87.665,7,0.1931279,0.5805435,3.006005,238.6275,3726.598,-12.33,-116.3829,0,25.7,
7,87.765,7,0.1969682,0.5911366,3.001179,238.6925,3726.974,-12.33,-116.383,0,25.7,
7,87.865,7,0.1959673,0.5880126,3.000566,238.765,3727.356,-12.33,-116.3831,0,25.7,
7,87.965,7,0.1931853,0.5813164,3.009114,238.94,3727.737,-12.33,-116.383,0,25.7,
7,88.065,7,0.1935267,0.5790627,2.992159,238.7238,3728.12,-12.33,-116.3829,0,25.7,
7,88.165,7,0.1933071,0.5817191,3.0093,238.785,3728.505,-12.33,-116.3829,0,25.7,
7,88.265,7,0.1951002,0.5855154,3.001101,238.9462,3728.982,-12.33,-116.3828,0,25.6,
7,88.365,7,0.193462,0.5803,2.999556,238.4925,3729.375,-12.33,-116.3825,0,25.6,
7,88.465,7,0.1921822,0.5782963,3.009104,238.8763,3729.765,-12.33,-116.3823,0,25.6,
7,88.565,7,0.193665,0.5795791,2.992689,238.9137,3730.153,-12.33,-116.3822,0,25.6,
7,88.665,7,0.1929584,0.5806475,3.009185,238.7913,3730.535,-12.33,-116.3822,0,25.6,
7,88.765,7,0.1949627,0.5857946,3.004649,238.5875,3730.935,-12.33,-116.3822,0,25.6,
7,88.865,7,0.1932291,0.5803033,3.003188,238.7462,3731.321,-12.33,-116.3822,0,25.6,
7,88.965,7,0.1902948,0.5738084,3.015365,238.8313,3731.708,-12.33,-116.3822,0,25.6,
7,89.065,7,0.1911255,0.5735226,3.000764,238.6012,3732.091,-12.33,-116.382,0,25.6,
7,89.165,7,0.1900545,0.5741039,3.020734,238.605,3732.563,-12.33,-116.382,0,25.6,
7,89.265,7,0.1912987,0.5770136,3.016297,238.7937,3732.945,-12.33,-116.3819,0,25.6,
7,89.365,7,0.185874,0.5601822,3.013773,238.825,3733.328,-12.33,-116.3816,0,25.6,
7,89.465,7,0.1839982,0.5569477,3.02692,238.575,3733.711,-12.33,-116.3815,0,25.6,
7,89.565,7,0.1857069,0.5593898,3.012219,238.675,3734.09,-12.33,-116.3813,0,25.6,
7,89.665,7,0.1809977,0.548946,3.032889,238.8425,3734.474,-12.33,-116.3813,0,25.6,
7,89.765,7,0.1782334,0.5400805,3.030186,238.4788,3734.949,-12.33,-116.3811,0,25.6,
7,89.865,7,0.176032,0.5336539,3.031573,238.8175,3735.344,-12.33,-116.381,0,25.6,
7,89.965,7,0.1688123,0.5149421,3.050382,238.7012,3735.725,-12.33,-116.3807,0,25.6,
7,90.065,7,0.1615825,0.4831075,2.98985,238.8175,3736.109,-12.33,-116.3804,0,25.6,
7,90.165,7,0.1606693,0.4785092,2.978224,238.6787,3736.491,-12.33,-116.3805,0,25.6,
7,90.265,7,0.1654159,0.4918529,2.973431,238.7625,3736.88,-12.33,-116.3805,0,25.6,
7,90.365,7,0.1762973,0.5239765,2.972118,238.8462,3737.278,-12.33,-116.3805,0,25.6,
7,90.465,7,0.1743084,0.5205245,2.986227,238.895,3737.662,-12.33,-116.3806,0,25.6,
7,90.565,7,0.1788243,0.5308546,2.968583,238.55,3738.144,-12.33,-116.3807,0,25.6,
7,90.665,7,0.1816022,0.5416588,2.982667,238.6687,3738.536,-12.33,-116.3808,0,25.6,
7,90.765,7,0.1831807,0.546163,2.981552,239.02,3738.921,-12.33,-116.3811,0,25.6,
7,90.865,7,0.1842482,0.5479783,2.974131,238.6725,3739.311,-12.33,-116.3812,0,25.6,
7,90.965,7,0.1828286,0.54678,2.99067,238.7038,3739.699,-12.33,-116.3813,0,25.6,
7,91.065,7,0.1841993,0.5476828,2.973316,238.8625,3740.086,-12.33,-116.3814,0,25.6,
7,91.165,7,0.1878854,0.5612408,2.987144,238.495,3740.478,-12.33,-116.3814,0,25.6,
7,91.265,7,0.1878159,0.560679,2.985258,238.6687,3740.855,-12.33,-116.3816,0,25.6,
7,91.365,7,0.1863895,0.5552233,2.978834,238.87,3741.239,-12.33,-116.3816,0,25.6,
7,91.465,7,0.1865635,0.5584772,2.993497,238.6563,3741.639,-12.33,-116.3818,0,25.6,
7,91.565,7,0.1904798,0.567216,2.977828,238.7225,3742.12,-12.33,-116.3818,0,25.6,
7,91.665,7,0.1916059,0.57324,2.991766,238.5513,3742.502,-12.33,-116.3821,0,25.6,
7,91.765,7,0.1919433,0.5744059,2.99258,238.8387,3742.887,-12.33,-116.3822,0,25.6,
7,91.865,7,0.191835,0.5726978,2.985367,238.9325,3743.261,-12.33,-116.3823,0,25.6,
7,91.965,7,0.1892742,0.5680474,3.001188,238.7563,3743.656,-12.33,-116.3823,0,25.6,
7,92.065,7,0.186438,0.5566359,2.985636,238.8175,3744.035,-12.33,-116.3823,0,25.6,
7,92.165,7,0.1867781,0.5598541,2.997429,238.895,3744.506,-12.33,-116.3825,0,25.6,
7,92.265,7,0.185892,0.5573211,2.998092,238.78,3744.894,-12.33,-116.3825,0,25.6,
7,92.365,7,0.1871981,0.5594937,2.988779,238.8087,3745.284,-12.33,-116.3827,0,25.6,
7,92.465,7,0.186727,0.5607861,3.003241,238.5287,3745.663,-12.33,-116.3828,0,25.6,
7,92.565,7,0.187525,0.5605751,2.989336,238.8675,3746.046,-12.33,-116.3829,0,25.6,
7,92.665,7,0.1871029,0.5619325,3.003333,238.765,3746.43,-12.33,-116.3831,0,25.7,
7,92.765,7,0.1834263,0.5507711,3.002683,238.545,3746.808,-12.33,-116.3831,0,25.7,
7,92.865,7,0.184723,0.5526903,2.991995,238.6537,3747.284,-12.33,-116.3833,0,25.7,
7,92.965,7,0.1844366,0.5549797,3.009055,238.8775,3747.666,-12.33,-116.3835,0,25.7,
7,93.065,7,0.1862326,0.5577693,2.995014,238.725,3748.054,-12.33,-116.3835,0,25.7,
7,93.165,7,0.1869058,0.5617409,3.005476,238.5863,3748.435,-12.33,-116.3835,0,25.7,
7,93.265,7,0.1883296,0.5661769,3.006309,238.8175,3748.82,-12.33,-116.3835,0,25.7,
7,93.365,7,0.1874639,0.5617571,2.996615,238.7487,3749.206,-12.33,-116.3835,0,25.7,
7,93.465,7,0.1846773,0.5560222,3.010777,238.59,3749.593,-12.33,-116.3834,0,25.7,
7,93.565,7,0.1889714,0.566323,2.996872,238.7075,3750.067,-12.33,-116.3832,0,25.7,
7,93.665,7,0.1878193,0.5649428,3.007906,238.4538,3750.446,-12.33,-116.3832,0,25.7,
7,93.765,7,0.1884685,0.5673687,3.010417,238.9288,3750.83,-12.33,-116.3832,0,25.7,
7,93.865,7,0.185765,0.5575225,3.001225,238.5425,3751.216,-12.33,-116.3831,0,25.7,
7,93.965,7,0.1849398,0.5577823,3.016021,238.6037,3751.606,-12.33,-116.3829,0,25.7,
7,94.065,7,0.1864035,0.5599743,3.004098,238.9,3751.995,-12.33,-116.3827,0,25.7,
7,94.165,7,0.1825959,0.5503067,3.013795,238.385,3752.381,-12.33,-116.3826,0,25.7,
7,94.265,7,0.1796015,0.5417237,3.016253,238.5975,3752.86,-12.33,-116.3824,0,25.7,
7,94.365,7,0.1783087,0.5357744,3.004758,239.0137,3753.242,-12.33,-116.3823,0,25.7,
7,94.465,7,0.1789216,0.5406845,3.021907,238.8275,3753.622,-12.33,-116.3823,0,25.7,
7,94.565,7,0.1789869,0.5389699,3.011225,238.8613,3754.01,-12.33,-116.3823,0,25.7,
7,94.665,7,0.1796182,0.5427889,3.021904,238.5737,3754.389,-12.33,-116.3824,0,25.7,
7,94.765,7,0.1780448,0.5396909,3.031208,238.8837,3754.77,-12.33,-116.3823,0,25.7,
7,94.865,7,0.177232,0.5359758,3.024148,238.7462,3755.246,-12.33,-116.3821,0,25.7,
7,94.965,7,0.1790668,0.5454583,3.046115,238.6938,3755.629,-12.33,-116.382,0,25.7,
7,95.065,7,0.1722171,0.5230997,3.037443,238.7875,3756.017,-12.33,-116.3819,0,25.7,
7,95.165,7,0.1738493,0.5296985,3.046883,238.825,3756.404,-12.33,-116.3816,0,25.7,
7,95.265,7,0.1751238,0.5345047,3.052153,238.8175,3756.786,-12.33,-116.3814,0,25.7,
7,95.365,7,0.1604446,0.4778922,2.978549,238.8587,3757.165,-12.33,-116.3812,0,25.7,
7,95.465,7,0.1629384,0.48604,2.982967,238.8075,3757.556,-12.33,-116.3812,0,25.7,
7,95.565,7,0.1729932,0.5147732,2.975685,238.7475,3757.942,-12.33,-116.3811,0,25.7,
7,95.665,7,0.1836469,0.5474522,2.981004,238.6212,3758.419,-12.33,-116.381,0,25.7,
7,95.765,7,0.1809109,0.5403078,2.986596,238.7513,3758.795,-12.33,-116.3811,0,25.7,
7,95.865,7,0.1810758,0.5387848,2.975465,238.6325,3759.179,-12.33,-116.3814,0,25.7,
7,95.965,7,0.1854016,0.5547329,2.99206,238.9288,3759.568,-12.33,-116.3814,0,25.7,
7,96.065,7,0.1878212,0.5607179,2.985382,238.6737,3759.954,-12.33,-116.3812,0,25.7,
7,96.165,7,0.1891381,0.5655988,2.990401,238.5625,3760.344,-12.33,-116.3812,0,25.7,
7,96.265,7,0.1862071,0.5588344,3.001144,238.9112,3760.828,-12.33,-116.3812,0,25.7,
7,96.365,7,0.1775631,0.5307539,2.9891,238.5863,3761.215,-12.33,-116.3812,0,25.7,
7,96.465,7,0.1746019,0.5242915,3.002782,238.6,3761.6,-12.33,-116.3814,0,25.7,
7,96.565,7,0.1710709,0.5125845,2.996327,238.655,3761.984,-12.33,-116.3815,0,25.7,
7,96.665,7,0.1687931,0.506226,2.999092,238.8013,3762.38,-12.33,-116.3818,0,25.7,
7,96.765,7,0.1728119,0.5195892,3.006674,238.8587,3762.768,-12.33,-116.382,0,25.7,
7,96.865,7,0.1842103,0.5490564,2.980596,238.4212,3763.149,-12.33,-116.382,0,25.7,
7,96.965,7,0.1855264,0.555824,2.99593,238.8537,3763.535,-12.33,-116.382,0,25.7,
7,97.065,7,0.1890273,0.5649331,2.988633,238.8638,3763.911,-12.33,-116.3823,0,25.7,
7,97.165,7,0.1907203,0.5699764,2.988546,238.6325,3764.394,-12.33,-116.3825,0,25.6,
7,97.265,7,0.188225,0.5643259,2.998144,238.8487,3764.773,-12.33,-116.3826,0,25.6,
7,97.365,7,0.1903541,0.5677422,2.982558,238.97,3765.15,-12.33,-116.3826,0,25.6,
7,97.465,7,0.1911396,0.5731848,2.998776,238.7263,3765.54,-12.33,-116.3826,0,25.6,
7,97.565,7,0.1947199,0.5825732,2.991853,238.7412,3765.925,-12.33,-116.3825,0,25.6,
7,97.665,7,0.1929955,0.5772637,2.991073,238.8387,3766.305,-12.33,-116.3827,0,25.6,
7,97.765,7,0.1893826,0.5683916,3.001287,238.835,3766.703,-12.33,-116.3828,0,25.6,
7,97.865,7,0.1912088,0.5709993,2.986261,238.6725,3767.18,-12.33,-116.3828,0,25.6,
7,97.965,7,0.1907281,0.5728146,3.003305,238.655,3767.566,-12.33,-116.3828,0,25.6,
7,98.065,7,0.1917268,0.5746073,2.997011,238.4538,3767.947,-12.33,-116.3829,0,25.6,
7,98.165,7,0.1916981,0.5742922,2.995816,238.825,3768.329,-12.33,-116.383,0,25.6,
7,98.265,7,0.18813,0.5660113,3.008618,238.7038,3768.715,-12.33,-116.3831,0,25.6,
7,98.365,7,0.1901868,0.5694438,2.994129,238.665,3769.098,-12.33,-116.3831,0,25.7,
7,98.465,7,0.1889134,0.5693399,3.013761,238.8675,3769.48,-12.33,-116.3831,0,25.7,
7,98.565,7,0.1892253,0.5699472,3.012002,238.375,3769.968,-12.33,-116.3831,0,25.7,
7,98.665,7,0.1879892,0.5663555,3.012702,238.5225,3770.346,-12.33,-116.3831,0,25.7,
7,98.765,7,0.1809829,0.5488194,3.032437,238.7075,3770.732,-12.33,-116.3831,0,25.7,
7,98.865,7,0.1758371,0.5302668,3.015671,238.8737,3771.128,-12.33,-116.383,0,25.7,
7,98.965,7,0.1763789,0.5302441,3.006278,238.8887,3771.515,-12.33,-116.3828,0,25.7,
7,99.065,7,0.1788102,0.5361868,2.998636,238.5175,3771.902,-12.33,-116.3828,0,25.7,
7,99.165,7,0.176229,0.5272726,2.991974,238.7038,3772.281,-12.33,-116.3826,0,25.7,
7,99.265,7,0.1740936,0.5227392,3.002634,238.8913,3772.676,-12.33,-116.3826,0,25.7,
7,99.365,7,0.1793528,0.535401,2.985184,238.525,3773.151,-12.33,-116.3826,0,25.6,
7,99.465,7,0.1827924,0.548407,3.000163,238.7412,3773.534,-12.33,-116.3829,0,25.6,
7,99.565,7,0.18224,0.5458447,2.995197,238.7937,3773.907,-12.33,-116.3829,0,25.6,
7,99.665,7,0.1813528,0.5415938,2.98641,238.6875,3774.296,-12.33,-116.3827,0,25.6,
7,99.765,7,0.1777906,0.5332187,2.999138,238.8825,3774.679,-12.33,-116.3829,0,25.6,
7,99.865,7,0.1787685,0.5333486,2.983459,238.8425,3775.061,-12.33,-116.383,0,25.6,
7,99.965,7,0.1780282,0.5337383,2.998055,238.5662,3775.456,-12.33,-116.383,0,25.6,
7,100.065,7,0.1806424,0.5405774,2.992528,238.5625,3775.849,-12.33,-116.383,0,25.6,
7,100.165,7,0.1790218,0.5344949,2.985642,238.6725,3776.331,-12.33,-116.383,0,25.6,
7,100.265,7,0.1777924,0.5332642,2.999364,238.6637,3776.714,-12.33,-116.383,0,25.6,
7,100.365,7,0.1787543,0.5327446,2.980317,238.9125,3777.105,-12.33,-116.383,0,25.6,
7,100.465,7,0.1816982,0.5440131,2.994048,238.4262,3777.484,-12.33,-116.383,0,25.6,
7,100.565,7,0.1818362,0.543932,2.99133,238.585,3777.863,-12.33,-116.383,0,25.6,
7,100.665,7,0.1804656,0.5381938,2.982252,239.1175,3778.245,-12.33,-116.383,0,25.6,
7,100.765,7,0.1809408,0.5420128,2.995525,238.5775,3778.725,-12.33,-116.383,0,25.6,
7,100.865,7,0.1832093,0.5457603,2.978889,238.8062,3779.106,-12.33,-116.3829,0,25.6,
7,100.965,7,0.1836976,0.5495468,2.991584,238.58,3779.486,-12.33,-116.3829,0,25.6,
7,101.065,7,0.1822356,0.5448802,2.989977,238.4113,3779.861,-12.33,-116.3829,0,25.6,
7,101.165,7,0.1814353,0.5409281,2.981382,238.76,3780.246,-12.33,-116.383,0,25.6,
7,101.265,7,0.1806743,0.5412139,2.995522,238.7012,3780.633,-12.33,-116.3829,0,25.6,
7,101.365,7,0.1823013,0.5431429,2.979369,238.6938,3781.112,-12.33,-116.3827,0,25.6,
7,101.465,7,0.1827988,0.5467345,2.990909,238.7775,3781.491,-12.33,-116.3829,0,25.6,
7,101.565,7,0.1817812,0.5437209,2.991073,238.5188,3781.871,-12.33,-116.3831,0,25.7,
7,101.665,7,0.1800951,0.5371481,2.98258,238.8225,3782.259,-12.33,-116.3835,0,25.7,
7,101.765,7,0.1794965,0.5380509,2.997556,238.8563,3782.64,-12.33,-116.3837,0,25.7,
7,101.865,7,0.1813221,0.5408924,2.983048,238.5213,3783.02,-12.33,-116.3837,0,25.7,
7,101.965,7,0.1823316,0.5462409,2.995866,238.5387,3783.496,-12.33,-116.3837,0,25.7,
7,102.065,7,0.1818691,0.5447568,2.995324,239.0612,3783.877,-12.33,-116.3839,0,25.7,
7,102.165,7,0.1806149,0.5391485,2.985072,238.6625,3784.265,-12.33,-116.3839,0,25.7,
7,102.265,7,0.1808947,0.5426947,3.000058,238.7975,3784.647,-12.33,-116.3841,0,25.7,
7,102.365,7,0.1831188,0.5467572,2.985806,238.7062,3785.031,-12.33,-116.3841,0,25.7,
7,102.465,7,0.1813636,0.5433832,2.996098,238.8338,3785.41,-12.33,-116.3839,0,25.7,
7,102.565,7,0.1806017,0.541334,2.997392,238.8938,3785.88,-12.33,-116.3839,0,25.7,
7,102.665,7,0.1807714,0.5398077,2.986135,238.7487,3786.264,-12.33,-116.3841,0,25.6,
7,102.765,7,0.1804878,0.5417302,3.001479,238.755,3786.648,-12.33,-116.3842,0,25.6,
7,102.865,7,0.1834284,0.5480725,2.987936,238.9088,3787.031,-12.33,-116.3842,0,25.6,
7,102.965,7,0.1851578,0.5554084,2.999649,238.6588,3787.419,-12.33,-116.3844,0,25.6,
7,103.065,7,0.1860268,0.5585357,3.002448,238.61,3787.805,-12.33,-116.3844,0,25.6,
7,103.165,7,0.1854677,0.5548986,2.991887,239.0112,3788.191,-12.33,-116.3844,0,25.6,
7,103.265,7,0.1861607,0.5598249,3.007213,238.5912,3788.674,-12.33,-116.3845,0,25.6,
7,103.365,7,0.1855271,0.5557137,2.995324,238.7462,3789.05,-12.33,-116.3846,0,25.6,
7,103.465,7,0.1891756,0.5680344,3.002683,238.49,3789.436,-12.33,-116.3846,0,25.6,
7,103.565,7,0.1868755,0.5620104,3.007405,238.8125,3789.819,-12.33,-116.3846,0,25.6,
7,103.665,7,0.1870536,0.5602601,2.995184,238.8313,3790.201,-12.33,-116.3846,0,25.6,
7,103.765,7,0.1877996,0.5652449,3.009829,238.5375,3790.584,-12.33,-116.3846,0,25.6,
7,103.865,7,0.1887028,0.5661087,3.000002,238.8362,3791.067,-12.33,-116.3848,0,25.7,
7,103.965,7,0.1859081,0.5593963,3.008993,238.685,3791.441,-12.33,-116.3848,0,25.7,
7,104.065,7,0.1836796,0.5532099,3.01182,238.5275,3791.821,-12.33,-116.3848,0,25.7,
7,104.165,7,0.1832258,0.5497871,3.000599,238.7238,3792.212,-12.33,-116.3848,0,25.7,
7,104.265,7,0.1779384,0.5366805,3.016102,238.8112,3792.596,-12.33,-116.3848,0,25.7,
7,104.365,7,0.1797765,0.5400383,3.003943,238.595,3792.982,-12.33,-116.3846,0,25.7,
7,104.465,7,0.1807483,0.5438346,3.008795,238.6637,3793.361,-12.33,-116.3845,0,25.7,
7,104.565,7,0.1795046,0.5405222,3.011188,238.8225,3793.844,-12.33,-116.3845,0,25.7,
7,104.665,7,0.1783564,0.5345923,2.997327,238.6975,3794.231,-12.33,-116.3846,0,25.7,
7,104.765,7,0.1798689,0.5416393,3.0113,238.8975,3794.62,-12.33,-116.3846,0,25.7,
7,104.865,7,0.181417,0.5445652,3.001733,238.675,3795.006,-12.33,-116.3845,0,25.7,
7,104.965,7,0.1844125,0.554301,3.005767,238.5938,3795.392,-12.33,-116.3843,0,25.7,
7,105.065,7,0.1817608,0.5469975,3.009436,238.83,3795.784,-12.33,-116.3842,0,25.7,
7,105.165,7,0.1825909,0.5470755,2.996181,238.8075,3796.17,-12.33,-116.3841,0,25.7,
7,105.265,7,0.1820347,0.5482186,3.011616,238.63,3796.55,-12.33,-116.3841,0,25.7,
7,105.365,7,0.1812007,0.544234,3.003488,238.965,3796.936,-12.33,-116.3841,0,25.7,
7,105.465,7,0.1831615,0.5509139,3.007804,238.6387,3797.426,-12.33,-116.3842,0,25.7,
7,105.565,7,0.178196,0.5370474,3.013801,238.7513,3797.805,-12.33,-116.3843,0,25.7,
7,105.665,7,0.1757122,0.527185,3.000274,238.5587,3798.189,-12.33,-116.3843,0,25.7,
7,105.765,7,0.1749799,0.5275747,3.015058,238.8675,3798.565,-12.33,-116.3843,0,25.7,
7,105.865,7,0.1723516,0.5180045,3.00551,238.9575,3798.948,-12.33,-116.3844,0,25.7,
7,105.965,7,0.1723934,0.5182805,3.006383,238.5225,3799.334,-12.33,-116.3845,0,25.7,
7,106.065,7,0.1722626,0.5188683,3.012077,238.7412,3799.724,-12.33,-116.3845,0,25.7,
7,106.165,7,0.1739793,0.5213493,2.996618,238.9938,3800.208,-12.33,-116.3842,0,25.7,
7,106.265,7,0.1753889,0.5280553,3.010767,238.5825,3800.59,-12.33,-116.3842,0,25.7,
7,106.365,7,0.1772253,0.5321406,3.002621,238.6775,3800.973,-12.33,-116.3842,0,25.7,
7,106.465,7,0.1776985,0.5334005,3.001717,238.8125,3801.36,-12.33,-116.3839,0,25.7,
7,106.565,7,0.1705755,0.5127404,3.005943,238.6762,3801.74,-12.33,-116.3839,0,25.7,
7,106.665,7,0.1713217,0.5121493,2.989401,238.6263,3802.121,-12.33,-116.384,0,25.7,
7,106.765,7,0.1726144,0.5187286,3.005129,238.88,3802.597,-12.33,-116.384,0,25.7,
7,106.865,7,0.1752369,0.5251456,2.996776,238.6563,3802.984,-12.33,-116.384,0,25.7,
7,106.965,7,0.1765516,0.5287665,2.994968,238.8425,3803.371,-12.33,-116.3839,0,25.7,
7,107.065,7,0.1755868,0.5273473,3.003343,238.6075,3803.758,-12.33,-116.384,0,25.7,
7,107.165,7,0.1769258,0.5285619,2.987478,238.7825,3804.145,-12.33,-116.3842,0,25.7,
7,107.265,7,0.1774508,0.5330011,3.003655,238.7988,3804.529,-12.33,-116.3843,0,25.7,
7,107.365,7,0.1783708,0.5344819,2.996466,238.6225,3804.903,-12.33,-116.3843,0,25.7,
7,107.465,7,0.1785766,0.5344949,2.993085,238.7612,3805.385,-12.33,-116.3843,0,25.7,
7,107.565,7,0.1767304,0.5305331,3.001934,238.9487,3805.765,-12.33,-116.3843,0,25.7,
7,107.665,7,0.1782178,0.5320009,2.985116,238.7075,3806.144,-12.33,-116.3842,0,25.7,
7,107.765,7,0.1792647,0.5382003,3.002265,238.8763,3806.526,-12.33,-116.3844,0,25.7,
7,107.865,7,0.1793097,0.537265,2.996296,239.0825,3806.905,-12.33,-116.3844,0,25.7,
7,107.965,7,0.1777059,0.5315625,2.991249,238.7487,3807.296,-12.33,-116.3844,0,25.7,
7,108.065,7,0.1743271,0.5235933,3.00351,238.7775,3807.684,-12.33,-116.3846,0,25.7,
7,108.165,7,0.1772888,0.5296497,2.987497,238.6062,3808.166,-12.33,-116.3847,0,25.7,
7,108.265,7,0.1786413,0.5367584,3.004671,238.7975,3808.554,-12.33,-116.3848,0,25.7,
7,108.365,7,0.1799664,0.5397882,2.999383,238.915,3808.941,-12.33,-116.385,0,25.7,
7,108.465,7,0.1815445,0.5440229,2.996636,238.56,3809.331,-12.33,-116.3849,0,25.7,
7,108.565,7,0.1795213,0.5397947,3.006857,238.7588,3809.714,-12.33,-116.385,0,25.7,
7,108.665,7,0.1811912,0.5416458,2.989361,238.8325,3810.094,-12.33,-116.3851,0,25.7,
7,108.765,7,0.1811478,0.5446042,3.006408,238.5875,3810.484,-12.33,-116.3852,0,25.7,
7,108.865,7,0.1819712,0.5462701,3.001959,238.755,3810.868,-12.33,-116.3853,0,25.7,
7,108.965,7,0.1816978,0.5445165,2.996825,238.8238,3811.345,-12.33,-116.3853,0,25.7,
7,109.065,7,0.1801681,0.5421361,3.009058,238.6113,3811.729,-12.33,-116.3853,0,25.7,
7,109.165,7,0.1841746,0.5508327,2.990819,238.9512,3812.118,-12.33,-116.3851,0,25.7,
7,109.265,7,0.184571,0.5549181,3.006529,238.6463,3812.51,-12.33,-116.3852,0,25.7,
7,109.365,7,0.1842972,0.5532846,3.002132,238.8687,3812.892,-12.33,-116.3852,0,25.7,
7,109.465,7,0.1839811,0.5512419,2.996187,238.9112,3813.276,-12.33,-116.3852,0,25.7,
7,109.565,7,0.1827832,0.5501313,3.009748,238.4825,3813.653,-12.33,-116.3852,0,25.7,
7,109.665,7,0.1840267,0.5507386,2.992711,238.8375,3814.134,-12.33,-116.3852,0,25.7,
7,109.765,7,0.1855609,0.5584188,3.009355,238.8887,3814.513,-12.33,-116.3854,0,25.7,
7,109.865,7,0.1827651,0.5496604,3.00747,238.8425,3814.896,-12.33,-116.3854,0,25.7,
7,109.965,7,0.1783424,0.5349755,2.999711,238.8625,3815.271,-12.33,-116.3852,0,25.7,
7,110.065,7,0.1801459,0.5427467,3.012817,238.885,3815.65,-12.33,-116.3852,0,25.7,
7,110.165,7,0.1812664,0.5431851,2.996612,238.745,3816.042,-12.33,-116.385,0,25.7,
7,110.265,7,0.1801825,0.5420614,3.008402,238.8062,3816.529,-12.33,-116.385,0,25.7,
7,110.365,7,0.179901,0.5408469,3.006358,238.6037,3816.91,-12.33,-116.3851,0,25.7,
7,110.465,7,0.1784436,0.5349366,2.997791,238.8625,3817.299,-12.33,-116.3851,0,25.7,
7,110.565,7,0.1786106,0.5376222,3.010024,238.8563,3817.682,-12.33,-116.3851,0,25.7,
7,110.665,7,0.1799362,0.5387783,2.994274,238.5137,3818.074,-12.33,-116.3852,0,25.7,
7,110.765,7,0.1822282,0.5478873,3.0066,238.6687,3818.455,-12.33,-116.3852,0,25.7,
7,110.865,7,0.1820881,0.5475658,3.007148,238.8587,3818.839,-12.33,-116.3852,0,25.7,
7,110.965,7,0.1820345,0.5455719,2.997079,238.59,3819.225,-12.33,-116.3852,0,25.7,
7,111.065,7,0.1816353,0.5467215,3.009996,238.56,3819.699,-12.33,-116.385,0,25.7,
7,111.165,7,0.183181,0.5483712,2.993602,238.78,3820.077,-12.33,-116.3848,0,25.7,
7,111.265,7,0.1845143,0.5543855,3.004566,238.5562,3820.463,-12.33,-116.3849,0,25.7,
7,111.365,7,0.1846215,0.5547881,3.005002,238.9725,3820.846,-12.33,-116.385,0,25.7,
7,111.465,7,0.1857077,0.5563307,2.995732,238.72,3821.231,-12.33,-116.3848,0,25.7,
7,111.565,7,0.1857681,0.5588961,3.008569,238.5538,3821.619,-12.33,-116.3848,0,25.7,
7,111.665,7,0.1873161,0.5608966,2.994385,239.0025,3822.099,-12.33,-116.3848,0,25.6,
7,111.765,7,0.1887873,0.5676869,3.007018,238.415,3822.474,-12.33,-116.3848,0,25.6,
7,111.865,7,0.1870965,0.562923,3.00873,238.8037,3822.855,-12.33,-116.3849,0,25.6,
7,111.965,7,0.1854373,0.5561228,2.99898,238.6675,3823.24,-12.33,-116.3849,0,25.6,
7,112.065,7,0.1856033,0.5597145,3.01565,238.9075,3823.626,-12.33,-116.3849,0,25.6,
7,112.165,7,0.1832389,0.5502742,3.003042,238.6537,3824.016,-12.33,-116.3849,0,25.6,
7,112.265,7,0.1827475,0.5508003,3.013996,238.8938,3824.399,-12.33,-116.3849,0,25.6,
7,112.365,7,0.1817805,0.548238,3.015934,238.835,3824.878,-12.33,-116.385,0,25.6,
7,112.465,7,0.1778013,0.5344754,3.006027,238.8338,3825.27,-12.33,-116.385,0,25.6,
7,112.565,7,0.1777015,0.5365148,3.019192,238.3975,3825.656,-12.33,-116.385,0,25.6,
7,112.665,7,0.1788681,0.5379664,3.007615,238.8737,3826.039,-12.33,-116.3848,0,25.6,
7,112.765,7,0.1759965,0.5307181,3.015504,238.8712,3826.411,-12.33,-116.3847,0,25.7,
7,112.865,7,0.1732496,0.5221384,3.013792,238.73,3826.797,-12.33,-116.3847,0,25.7,
7,112.965,7,0.1734143,0.5204141,3.000987,238.7188,3827.18,-12.33,-116.3845,0,25.7,
7,113.065,7,0.1745558,0.5261068,3.013975,238.8075,3827.659,-12.33,-116.3845,0,25.7,
7,113.165,7,0.178041,0.5339916,2.999262,238.8712,3828.042,-12.33,-116.3844,0,25.7,
7,113.265,7,0.1803336,0.5422888,3.007142,238.7675,3828.421,-12.33,-116.3844,0,25.7,
