Repository: Dichimanaym/Tribometer-Data-Processing

Script to perform various data processing utilities from Saint-Gobain Performance Plastics tribometer. See file for possible tasks.

Originally written as a Jupyter Notebook before converting to a .py script. The script was later "frozen" into an app using NSIS to ensure
compatiblity even if Python was not installed.

File: Sample Data/020_FX2_Polyimide_0.25in_Rotary_3N_4tests_300-75mm-s_6-15mm-radius_3min-each.csv (part 8 of 15)
Recipe, UpperSample, LowerSample, OtherInfo, Averaging, LogFrequency, Type, Radius,,Lubricant
Rotary_3N_4tests-REVERSE_75-300mm-s_6-15mm-radius_3min-each.Rx,,,,100,1000,Rotary,1,,Vaseline
Step, Timestamp, RecipeStep, DAQ.COF (),DAQ.Fx (N),DAQ.Fz (N),Rotary.Velocity (rpm),Rotary.Position (rev),XYZ.Y Position (mm),XYZ.Z Position (mm),XYZ.X Position (mm),RTC.Temperature (°C),
7,161.465,7,0.1966777,0.5882822,2.991097,238.9263,4020.216,-12.33,-116.3851,0,25.6,
7,161.565,7,0.198286,0.5957675,3.004587,238.5538,4020.597,-12.33,-116.3852,0,25.6,
7,161.665,7,0.1986277,0.5950206,2.995658,238.895,4020.974,-12.33,-116.3852,0,25.6,
7,161.765,7,0.2018958,0.6055065,2.999104,238.6875,4021.363,-12.33,-116.3852,0,25.6,
7,161.865,7,0.1997619,0.5998105,3.002627,238.6387,4021.747,-12.33,-116.3852,0,25.6,
7,161.965,7,0.1978566,0.5912958,2.988506,238.4712,4022.229,-12.33,-116.3852,0,25.7,
7,162.065,7,0.1993306,0.5987909,3.004008,238.7538,4022.614,-12.33,-116.3852,0,25.7,
7,162.165,7,0.2009425,0.6016389,2.994085,238.79,4022.991,-12.33,-116.385,0,25.7,
7,162.265,7,0.1993244,0.5969886,2.99506,238.8975,4023.393,-12.33,-116.385,0,25.7,
7,162.365,7,0.1989319,0.5970308,3.001182,238.8037,4023.77,-12.33,-116.385,0,25.7,
7,162.465,7,0.1980976,0.5915588,2.986199,238.64,4024.17,-12.33,-116.3849,0,25.7,
7,162.565,7,0.1980729,0.5946439,3.002147,238.7038,4024.556,-12.33,-116.3851,0,25.7,
7,162.665,7,0.2010864,0.6020643,2.994057,238.6613,4024.94,-12.33,-116.3852,0,25.7,
7,162.765,7,0.2000744,0.5992553,2.995163,238.55,4025.419,-12.33,-116.3851,0,25.7,
7,162.865,7,0.1992571,0.5981122,3.001711,239.0875,4025.81,-12.33,-116.3855,0,25.7,
7,162.965,7,0.1981826,0.592257,2.988441,238.4287,4026.181,-12.33,-116.3856,0,25.7,
7,163.065,7,0.2005248,0.6027365,3.005795,238.5825,4026.567,-12.33,-116.3857,0,25.7,
7,163.165,7,0.2019271,0.6055747,2.998977,238.5725,4026.954,-12.33,-116.3859,0,25.7,
7,163.265,7,0.2013062,0.6039478,3.000144,238.7612,4027.341,-12.33,-116.3859,0,25.7,
7,163.365,7,0.2013254,0.6056105,3.008117,238.7637,4027.721,-12.33,-116.3858,0,25.7,
7,163.465,7,0.1976158,0.5912308,2.991819,238.7525,4028.108,-12.33,-116.3857,0,25.7,
7,163.565,7,0.1993497,0.5996937,3.00825,238.7937,4028.589,-12.33,-116.3856,0,25.7,
7,163.665,7,0.2024562,0.6072862,2.999593,238.8175,4028.981,-12.33,-116.3855,0,25.7,
7,163.765,7,0.199827,0.5991026,2.998107,238.3537,4029.365,-12.33,-116.3855,0,25.7,
7,163.865,7,0.1966894,0.5914094,3.006819,238.8913,4029.75,-12.33,-116.3856,0,25.7,
7,163.965,7,0.2003634,0.599317,2.99115,238.9288,4030.136,-12.33,-116.3856,0,25.7,
7,164.065,7,0.1980119,0.5957902,3.00886,238.8262,4030.542,-12.33,-116.3857,0,25.7,
7,164.165,7,0.2023869,0.6071855,3.000123,238.5938,4030.933,-12.33,-116.3855,0,25.7,
7,164.265,7,0.2011351,0.6030353,2.99816,238.88,4031.314,-12.33,-116.3855,0,25.7,
7,164.365,7,0.1965881,0.5913672,3.008154,238.685,4031.705,-12.33,-116.3855,0,25.7,
7,164.465,7,0.1992804,0.5959591,2.990556,238.6312,4032.095,-12.33,-116.3853,0,25.7,
7,164.565,7,0.2002615,0.6024247,3.008191,238.7975,4032.571,-12.33,-116.3854,0,25.7,
7,164.665,7,0.2014007,0.6045291,3.001624,238.57,4032.954,-12.33,-116.3854,0,25.7,
7,164.765,7,0.2021243,0.6058832,2.997578,238.6687,4033.33,-12.33,-116.3853,0,25.7,
7,164.865,7,0.2009419,0.6044186,3.007928,238.6175,4033.715,-12.33,-116.3851,0,25.7,
7,164.965,7,0.199976,0.5984239,2.992478,238.6163,4034.099,-12.33,-116.3851,0,25.7,
7,165.065,7,0.1984554,0.5973003,3.009745,238.9375,4034.481,-12.33,-116.3851,0,25.7,
7,165.165,7,0.1999591,0.6005704,3.003466,238.5825,4034.961,-12.33,-116.3852,0,25.7,
7,165.265,7,0.1951678,0.5858596,3.001826,238.79,4035.34,-12.33,-116.3855,0,25.7,
7,165.365,7,0.1953458,0.5887855,3.014068,238.6212,4035.722,-12.33,-116.3857,0,25.7,
7,165.465,7,0.1980925,0.5939847,2.998522,238.8412,4036.105,-12.33,-116.3857,0,25.7,
7,165.565,7,0.1943491,0.5857134,3.013718,238.6513,4036.489,-12.33,-116.3856,0,25.7,
7,165.665,7,0.1916124,0.5762277,3.007256,238.7462,4036.869,-12.33,-116.3856,0,25.7,
7,165.765,7,0.1910084,0.5727335,2.998472,238.8313,4037.343,-12.33,-116.3856,0,25.7,
7,165.865,7,0.1906359,0.5738636,3.010259,239.0225,4037.73,-12.33,-116.3854,0,25.7,
7,165.965,7,0.1984299,0.5938483,2.992735,238.405,4038.111,-12.33,-116.3853,0,25.7,
7,166.065,7,0.1990042,0.5985928,3.00794,238.7175,4038.496,-12.33,-116.3851,0,25.7,
7,166.165,7,0.2014971,0.6047824,3.001445,238.8613,4038.879,-12.33,-116.385,0,25.7,
7,166.265,7,0.2020941,0.6050649,2.993977,238.6138,4039.261,-12.33,-116.3848,0,25.7,
7,166.365,7,0.2033826,0.6116474,3.007374,238.6025,4039.649,-12.33,-116.385,0,25.7,
7,166.465,7,0.2051632,0.6134465,2.990042,239.0325,4040.131,-12.33,-116.3848,0,25.7,
7,166.565,7,0.2069059,0.6219223,3.005823,238.7125,4040.521,-12.33,-116.385,0,25.7,
7,166.665,7,0.2089363,0.6272124,3.001931,238.8013,4040.91,-12.33,-116.385,0,25.7,
7,166.765,7,0.2053553,0.6150248,2.994931,238.6588,4041.292,-12.33,-116.385,0,25.7,
7,166.865,7,0.2049953,0.6168141,3.008919,238.9063,4041.675,-12.33,-116.385,0,25.7,
7,166.965,7,0.2074514,0.6208117,2.992565,238.6888,4042.057,-12.33,-116.385,0,25.7,
7,167.065,7,0.2069219,0.6222146,3.007002,238.6737,4042.529,-12.33,-116.3852,0,25.7,
7,167.165,7,0.2055641,0.6176454,3.004637,238.6475,4042.913,-12.33,-116.3852,0,25.7,
7,167.265,7,0.1990251,0.596378,2.996497,238.99,4043.297,-12.33,-116.3852,0,25.7,
7,167.365,7,0.20091,0.6046525,3.009569,238.4975,4043.68,-12.33,-116.3854,0,25.7,
7,167.465,7,0.2044613,0.6120144,2.993302,238.7863,4044.074,-12.33,-116.3854,0,25.7,
7,167.565,7,0.2041427,0.6135732,3.005609,238.7012,4044.464,-12.33,-116.3853,0,25.7,
7,167.665,7,0.2040478,0.6131153,3.004764,238.8288,4044.843,-12.33,-116.3851,0,25.7,
7,167.765,7,0.2011859,0.602402,2.994256,238.5963,4045.225,-12.33,-116.3851,0,25.7,
7,167.865,7,0.2035028,0.6119624,3.007145,238.6575,4045.701,-12.33,-116.385,0,25.7,
7,167.965,7,0.2058208,0.6157002,2.991438,238.8725,4046.088,-12.33,-116.3849,0,25.7,
7,168.065,7,0.2070332,0.6219191,3.003959,238.94,4046.47,-12.33,-116.3849,0,25.7,
7,168.165,7,0.2084679,0.626209,3.003863,238.4888,4046.854,-12.33,-116.3849,0,25.7,
7,168.265,7,0.2061657,0.6172363,2.993884,238.805,4047.252,-12.33,-116.3849,0,25.7,
7,168.365,7,0.2077564,0.6250269,3.008461,239.0163,4047.631,-12.33,-116.3851,0,25.7,
7,168.465,7,0.2067578,0.6189315,2.993509,238.4925,4048.018,-12.33,-116.3851,0,25.7,
7,168.565,7,0.2084986,0.6264038,3.004355,238.9137,4048.414,-12.33,-116.3849,0,25.7,
7,168.665,7,0.2100709,0.6311483,3.004454,238.9375,4048.801,-12.33,-116.3849,0,25.7,
7,168.765,7,0.2081579,0.6231954,2.993859,238.5938,4049.279,-12.33,-116.3848,0,25.7,
7,168.865,7,0.2094694,0.6301091,3.00812,238.7937,4049.667,-12.33,-116.3849,0,25.7,
7,168.965,7,0.2106189,0.6306872,2.994447,238.6613,4050.049,-12.33,-116.3848,0,25.7,
7,169.065,7,0.2098115,0.6305183,3.005166,238.5538,4050.453,-12.33,-116.3848,0,25.7,
7,169.165,7,0.2099513,0.630908,3.005021,239.0013,4050.83,-12.33,-116.3848,0,25.7,
7,169.265,7,0.2096999,0.6276833,2.993246,238.5813,4051.214,-12.33,-116.3845,0,25.7,
7,169.365,7,0.2088438,0.628125,3.007631,238.5438,4051.61,-12.33,-116.3846,0,25.7,
7,169.465,7,0.2130485,0.6379712,2.994488,238.8988,4051.989,-12.33,-116.3848,0,25.7,
7,169.565,7,0.213073,0.6402346,3.004767,238.5412,4052.464,-12.33,-116.3848,0,25.7,
7,169.665,7,0.2142409,0.6440796,3.006334,238.77,4052.849,-12.33,-116.3848,0,25.7,
7,169.765,7,0.2118165,0.6343502,2.99481,238.7275,4053.236,-12.33,-116.3848,0,25.7,
7,169.865,7,0.2101018,0.6325317,3.010597,239.0175,4053.624,-12.33,-116.3849,0,25.7,
7,169.965,7,0.2138567,0.6415465,2.999891,238.8787,4054.002,-12.33,-116.3849,0,25.7,
7,170.065,7,0.210949,0.6348244,3.009374,238.5313,4054.386,-12.33,-116.3848,0,25.7,
7,170.165,7,0.2069533,0.6231434,3.011033,238.7787,4054.86,-12.33,-116.3847,0,25.7,
7,170.265,7,0.2043591,0.6127061,2.998184,238.7075,4055.246,-12.33,-116.3847,0,25.7,
7,170.365,7,0.2029018,0.6112675,3.012628,238.7263,4055.634,-12.33,-116.3845,0,25.7,
7,170.465,7,0.2044365,0.6136511,3.001671,238.75,4056.021,-12.33,-116.3845,0,25.7,
7,170.565,7,0.2038854,0.6137096,3.010071,238.8362,4056.404,-12.33,-116.3845,0,25.7,
7,170.665,7,0.2049595,0.617574,3.013151,238.865,4056.794,-12.33,-116.3847,0,25.7,
7,170.765,7,0.2019734,0.6064353,3.00255,238.7312,4057.181,-12.33,-116.3847,0,25.7,
7,170.865,7,0.1984646,0.599239,3.019374,238.95,4057.574,-12.33,-116.3848,0,25.7,
7,170.965,7,0.1988683,0.5991058,3.012575,238.8013,4057.956,-12.33,-116.3847,0,25.7,
7,171.065,7,0.1954212,0.5876489,3.007089,238.5025,4058.436,-12.33,-116.3845,0,25.7,
7,171.165,7,0.1850552,0.5575582,3.012928,238.7412,4058.826,-12.33,-116.3847,0,25.7,
7,171.265,7,0.1897445,0.5680831,2.993937,238.4812,4059.208,-12.33,-116.3847,0,25.7,
7,171.365,7,0.1929649,0.5801603,3.00656,238.965,4059.593,-12.33,-116.3846,0,25.7,
7,171.465,7,0.1942469,0.5819756,2.996061,238.5488,4059.975,-12.33,-116.3843,0,25.7,
7,171.565,7,0.1950938,0.5848269,2.997671,238.7487,4060.374,-12.33,-116.3841,0,25.7,
7,171.665,7,0.1936981,0.581521,3.002203,238.9462,4060.765,-12.33,-116.3842,0,25.7,
7,171.765,7,0.1932233,0.5773448,2.987967,238.4662,4061.149,-12.33,-116.3843,0,25.7,
7,171.865,7,0.1936336,0.5814431,3.002801,238.7787,4061.535,-12.33,-116.3845,0,25.7,
7,171.965,7,0.1964207,0.5880126,2.993639,239.055,4061.926,-12.33,-116.3845,0,25.7,
7,172.065,7,0.1981254,0.5934553,2.995352,238.7238,4062.401,-12.33,-116.3846,0,25.7,
7,172.165,7,0.1949602,0.5855219,3.00329,238.8,4062.785,-12.33,-116.3847,0,25.7,
7,172.265,7,0.1959179,0.585366,2.987813,238.2713,4063.171,-12.33,-116.3851,0,25.7,
7,172.365,7,0.1981003,0.5949881,3.003469,238.7975,4063.554,-12.33,-116.3852,0,25.7,
7,172.465,7,0.1977779,0.5925266,2.995918,238.7837,4063.941,-12.33,-116.3851,0,25.7,
7,172.565,7,0.1993307,0.5972483,2.996268,238.5375,4064.326,-12.33,-116.3851,0,25.7,
7,172.665,7,0.1953939,0.5864766,3.00151,238.8875,4064.811,-12.33,-116.3851,0,25.7,
7,172.765,7,0.1943058,0.5799623,2.984791,238.67,4065.199,-12.33,-116.385,0,25.7,
7,172.865,7,0.1944586,0.583411,3.000181,238.5438,4065.586,-12.33,-116.385,0,25.7,
7,172.965,7,0.1976138,0.5912503,2.991949,238.71,4065.966,-12.33,-116.385,0,25.7,
7,173.065,7,0.197028,0.5894513,2.991714,238.7975,4066.359,-12.33,-116.385,0,25.7,
7,173.165,7,0.1944127,0.5831837,2.99972,238.6463,4066.737,-12.33,-116.3851,0,25.7,
7,173.265,7,0.1965723,0.5862785,2.982509,238.635,4067.111,-12.33,-116.385,0,25.7,
7,173.365,7,0.196848,0.5903183,2.998853,238.7962,4067.595,-12.33,-116.3851,0,25.7,
7,173.465,7,0.1978934,0.5921758,2.992398,238.58,4067.986,-12.33,-116.3852,0,25.7,
7,173.565,7,0.1976702,0.5911756,2.990717,238.7675,4068.369,-12.33,-116.3852,0,25.7,
7,173.665,7,0.1937088,0.5812222,3.000494,238.6087,4068.748,-12.33,-116.3852,0,25.7,
7,173.765,7,0.1977434,0.5899124,2.983221,238.7525,4069.142,-12.33,-116.3852,0,25.7,
7,173.865,7,0.1982967,0.5950531,3.000822,238.8938,4069.53,-12.33,-116.3853,0,25.7,
7,173.965,7,0.1989373,0.5957805,2.994816,238.7913,4069.909,-12.33,-116.3853,0,25.7,
7,174.065,7,0.197983,0.5921661,2.990995,238.6575,4070.32,-12.33,-116.3852,0,25.7,
7,174.165,7,0.1957599,0.5876164,3.00172,238.8175,4070.706,-12.33,-116.3853,0,25.7,
7,174.265,7,0.1996173,0.5957578,2.9845,238.4375,4071.094,-12.33,-116.3854,0,25.7,
7,174.365,7,0.2014064,0.6046849,3.002312,238.7787,4071.476,-12.33,-116.3856,0,25.7,
7,174.465,7,0.1999993,0.5990799,2.99541,238.6437,4071.956,-12.33,-116.3855,0,25.7,
7,174.565,7,0.1980962,0.5928091,2.992531,238.7012,4072.355,-12.33,-116.3855,0,25.7,
7,174.665,7,0.1920094,0.5768317,3.004185,238.6975,4072.734,-12.33,-116.3857,0,25.7,
7,174.765,7,0.1962484,0.585944,2.985726,238.5387,4073.113,-12.33,-116.3856,0,25.7,
7,174.865,7,0.1971424,0.5919453,3.002627,238.8625,4073.494,-12.33,-116.3857,0,25.7,
7,174.965,7,0.2013507,0.603649,2.997999,238.9025,4073.882,-12.33,-116.3857,0,25.7,
7,175.065,7,0.2004796,0.6000866,2.993256,238.415,4074.269,-12.33,-116.3858,0,25.7,
7,175.165,7,0.2004211,0.6026358,3.006847,238.6875,4074.748,-12.33,-116.3861,0,25.7,
7,175.265,7,0.2053338,0.6138459,2.989503,238.8625,4075.143,-12.33,-116.386,0,25.6,
7,175.365,7,0.2048301,0.615658,3.005702,238.7712,4075.526,-12.33,-116.3859,0,25.6,
7,175.465,7,0.2076487,0.6231369,3.000918,238.7425,4075.905,-12.33,-116.3859,0,25.6,
7,175.565,7,0.205651,0.6163595,2.997113,238.9487,4076.28,-12.33,-116.3859,0,25.6,
7,175.665,7,0.2029609,0.6107576,3.009238,238.7775,4076.669,-12.33,-116.386,0,25.6,
7,175.765,7,0.2068755,0.6188405,2.991367,238.5562,4077.059,-12.33,-116.3859,0,25.6,
7,175.865,7,0.2073204,0.6235363,3.007597,238.6425,4077.536,-12.33,-116.3859,0,25.6,
7,175.965,7,0.2072252,0.622666,3.004779,238.7437,4077.924,-12.33,-116.3859,0,25.6,
7,176.065,7,0.2067727,0.6194413,2.99576,238.8787,4078.319,-12.33,-116.3858,0,25.6,
7,176.165,7,0.2061178,0.6205682,3.010746,238.3562,4078.706,-12.33,-116.3858,0,25.6,
7,176.265,7,0.20971,0.6277385,2.993364,238.7225,4079.084,-12.33,-116.3857,0,25.7,
7,176.365,7,0.2078066,0.6247379,3.006343,238.59,4079.471,-12.33,-116.3857,0,25.7,
7,176.465,7,0.2053961,0.6170999,3.004439,238.7437,4079.857,-12.33,-116.3857,0,25.7,
7,176.565,7,0.2071058,0.620526,2.996178,238.7712,4080.243,-12.33,-116.3857,0,25.7,
7,176.665,7,0.2038135,0.6135959,3.010575,238.5863,4080.711,-12.33,-116.3857,0,25.7,
7,176.765,7,0.2055893,0.6157295,2.994949,238.6913,4081.1,-12.33,-116.3857,0,25.7,
7,176.865,7,0.205438,0.6178403,3.00743,238.8262,4081.48,-12.33,-116.3855,0,25.7,
7,176.965,7,0.2067945,0.6216268,3.006011,238.6762,4081.874,-12.33,-116.3854,0,25.7,
7,177.065,7,0.2080063,0.6232992,2.996541,238.7625,4082.26,-12.33,-116.3854,0,25.7,
7,177.165,7,0.2052879,0.6179832,3.010324,238.8013,4082.651,-12.33,-116.3855,0,25.7,
7,177.265,7,0.209118,0.6260336,2.993686,238.8238,4083.039,-12.33,-116.3856,0,25.7,
7,177.365,7,0.2051214,0.616577,3.005912,238.8362,4083.417,-12.33,-116.3854,0,25.7,
7,177.465,7,0.2037787,0.6121768,3.004126,238.9975,4083.9,-12.33,-116.3853,0,25.7,
7,177.565,7,0.2041653,0.6110077,2.992711,238.685,4084.284,-12.33,-116.3852,0,25.7,
7,177.665,7,0.199984,0.601444,3.007461,238.6312,4084.666,-12.33,-116.3854,0,25.7,
7,177.765,7,0.199496,0.5969398,2.99224,238.675,4085.044,-12.33,-116.3853,0,25.7,
7,177.865,7,0.1976324,0.5932572,3.001822,238.7312,4085.425,-12.33,-116.3849,0,25.7,
7,177.965,7,0.1983489,0.5952479,3.001014,238.6437,4085.811,-12.33,-116.3849,0,25.7,
7,178.065,7,0.2001586,0.5986252,2.990754,238.6875,4086.199,-12.33,-116.3851,0,25.7,
7,178.165,7,0.1985017,0.5965047,3.005036,238.6775,4086.68,-12.33,-116.3851,0,25.7,
7,178.265,7,0.2036177,0.6088449,2.990138,238.94,4087.06,-12.33,-116.3851,0,25.7,
7,178.365,7,0.2019936,0.6062469,3.001318,238.5475,4087.439,-12.33,-116.3852,0,25.7,
7,178.465,7,0.204713,0.614661,3.00255,238.895,4087.829,-12.33,-116.3851,0,25.7,
7,178.565,7,0.2052408,0.6139271,2.991252,238.8037,4088.215,-12.33,-116.3851,0,25.6,
7,178.665,7,0.2043904,0.6143428,3.005733,238.4175,4088.609,-12.33,-116.3851,0,25.6,
7,178.765,7,0.21007,0.6284172,2.991466,238.8075,4088.994,-12.33,-116.385,0,25.6,
7,178.865,7,0.2101261,0.6306839,3.001454,238.6288,4089.469,-12.33,-116.3848,0,25.6,
7,178.965,7,0.2070657,0.6217372,3.002609,238.7863,4089.855,-12.33,-116.385,0,25.6,
7,179.065,7,0.2044157,0.6113032,2.990491,238.9137,4090.156,-12.33,-116.385,0,25.6,
7,179.165,7,0.209173,0.6283977,3.0042,238.6387,4090.65,-12.33,-116.3848,0,25.6,
7,179.265,7,0.209862,0.6278262,2.991615,238.885,4091.028,-12.33,-116.3847,0,25.6,
7,179.365,7,0.2142473,0.6426831,2.999726,238.9,4091.407,-12.33,-116.3848,0,25.6,
7,179.465,7,0.2088715,0.6272221,3.002909,238.625,4091.787,-12.33,-116.3848,0,25.6,
7,179.565,7,0.2078838,0.6216496,2.99037,238.8137,4092.171,-12.33,-116.3848,0,25.6,
7,179.665,7,0.2140529,0.6432223,3.004968,238.8925,4092.651,-12.33,-116.3847,0,25.7,
7,179.765,7,0.2123727,0.6357304,2.993466,238.7112,4093.035,-12.33,-116.3847,0,25.7,
7,179.865,7,0.21689,0.6511265,3.002104,238.7412,4093.415,-12.33,-116.3847,0,25.7,
7,179.965,7,0.2177344,0.6545363,3.006123,238.6925,4093.802,-12.33,-116.3849,0,25.7,
10,0.195,10,0.1626594,0.4885697,3.003637,109.15,4094.606,-15.33,-116.3825,0,25.7,
10,0.295,10,0.1604268,0.4807661,2.996794,117.39,4094.794,-15.33,-116.3825,0,25.7,
10,0.395,10,0.1534702,0.4571118,2.978506,118.8163,4094.981,-15.33,-116.3825,0,25.7,
10,0.495,10,0.1618932,0.4824905,2.980301,119.1988,4095.177,-15.33,-116.3826,0,25.7,
10,0.595,10,0.1692555,0.5066287,2.993277,119.3787,4095.37,-15.33,-116.3827,0,25.7,
10,0.695,10,0.1599627,0.4794769,2.997429,118.6987,4095.556,-15.33,-116.3827,0,25.7,
10,0.795,10,0.1553544,0.4649024,2.992528,119.7425,4095.796,-15.33,-116.3827,0,25.7,
10,0.895,10,0.1474675,0.4384261,2.973035,119.4525,4095.989,-15.33,-116.3826,0,25.7,
10,0.995,10,0.1543669,0.4589791,2.973301,119.3287,4096.185,-15.33,-116.3826,0,25.7,
10,1.095,10,0.1615482,0.4825165,2.986828,119.13,4096.376,-15.33,-116.3827,0,25.7,
10,1.195,10,0.1588382,0.4755378,2.99385,119.6262,4096.57,-15.33,-116.3828,0,25.7,
10,1.295,10,0.1559408,0.4659903,2.988252,119.5012,4096.762,-15.33,-116.3826,0,25.7,
10,1.395,10,0.1496394,0.44458,2.97101,119.7712,4096.953,-15.33,-116.3825,0,25.7,
10,1.495,10,0.1542887,0.4579237,2.967966,119.4437,4097.19,-15.33,-116.3825,0,25.7,
10,1.595,10,0.1622833,0.4843124,2.984364,118.9912,4097.381,-15.33,-116.3826,0,25.7,
10,1.695,10,0.1566251,0.4686662,2.99228,119.4938,4097.573,-15.33,-116.3827,0,25.7,
10,1.795,10,0.1565824,0.4680362,2.989073,119.6288,4097.764,-15.33,-116.3828,0,25.7,
10,1.895,10,0.1508466,0.4480872,2.970484,119.2337,4097.958,-15.33,-116.3827,0,25.7,
10,1.995,10,0.1535326,0.4555336,2.967016,119.425,4098.156,-15.33,-116.3826,0,25.7,
10,2.095,10,0.1615381,0.4816397,2.981586,119.1537,4098.346,-15.33,-116.3827,0,25.7,
10,2.195,10,0.1546958,0.4627754,2.991518,119.1588,4098.539,-15.33,-116.3829,0,25.7,
10,2.295,10,0.1576604,0.4710076,2.987481,119.9463,4098.779,-15.33,-116.3829,0,25.7,
10,2.395,10,0.1532068,0.4553095,2.971861,119.3612,4098.977,-15.33,-116.383,0,25.7,
10,2.495,10,0.1535097,0.4552836,2.96583,119.5063,4099.17,-15.33,-116.383,0,25.7,
10,2.595,10,0.160917,0.4800062,2.982942,118.8712,4099.36,-15.33,-116.3831,0,25.7,
10,2.695,10,0.1546802,0.4628858,2.992534,119.4238,4099.556,-15.33,-116.3833,0,25.7,
10,2.795,10,0.1568594,0.4691501,2.990896,119.6125,4099.755,-15.33,-116.3834,0,25.7,
10,2.895,10,0.1542773,0.4589207,2.974648,119.43,4099.946,-15.33,-116.3833,0,25.7,
10,2.995,10,0.1516293,0.4499902,2.9677,119.25,4100.138,-15.33,-116.3833,0,25.7,
10,3.095,10,0.1602544,0.4781195,2.983503,119.0012,4100.33,-15.33,-116.3836,0,25.7,
10,3.195,10,0.1540808,0.4613173,2.993995,119.355,4100.565,-15.33,-116.3836,0,25.7,
10,3.295,10,0.1564859,0.468033,2.990896,119.7275,4100.756,-15.33,-116.3837,0,25.7,
10,3.395,10,0.1540721,0.4586154,2.976629,119.5175,4100.947,-15.33,-116.3837,0,25.7,
10,3.495,10,0.1504073,0.4466389,2.96953,119.41,4101.137,-15.33,-116.3837,0,25.7,
10,3.595,10,0.1598615,0.4773758,2.986184,119.2625,4101.33,-15.33,-116.3839,0,25.7,
10,3.695,10,0.1531609,0.4587973,2.995525,119.51,4101.523,-15.33,-116.3838,0,25.7,
10,3.795,10,0.1561008,0.4671042,2.992324,119.7087,4101.764,-15.33,-116.3835,0,25.7,
10,3.895,10,0.1549455,0.461025,2.9754,119.2062,4101.958,-15.33,-116.3836,0,25.7,
10,3.995,10,0.1507487,0.4475904,2.969115,119.2262,4102.151,-15.33,-116.3837,0,25.7,
10,4.095,10,0.1591445,0.4747292,2.983007,118.8113,4102.345,-15.33,-116.3839,0,25.7,
10,4.195,10,0.1525643,0.4571703,2.996575,119.7637,4102.54,-15.33,-116.384,0,25.7,
10,4.295,10,0.154055,0.4611192,2.993212,119.4925,4102.735,-15.33,-116.384,0,25.7,
10,4.395,10,0.1560811,0.4648797,2.97845,119.1775,4102.927,-15.33,-116.3843,0,25.7,
10,4.495,10,0.1507469,0.4479508,2.971542,119.5263,4103.123,-15.33,-116.3845,0,25.7,
10,4.595,10,0.1584944,0.4738264,2.989546,119.1,4103.313,-15.33,-116.3848,0,25.7,
10,4.695,10,0.1518991,0.4556797,2.999884,119.6888,4103.554,-15.33,-116.3848,0,25.7,
10,4.795,10,0.1538289,0.4614504,2.999763,119.4413,4103.742,-15.33,-116.3848,0,25.7,
10,4.895,10,0.1547184,0.4615641,2.983252,119.1588,4103.935,-15.33,-116.3848,0,25.7,
10,4.995,10,0.1499117,0.4459472,2.974731,118.97,4104.127,-15.33,-116.3848,0,25.7,
10,5.095,10,0.1575798,0.4712122,2.990308,118.8787,4104.322,-15.33,-116.3851,0,25.7,
10,5.195,10,0.1517065,0.4554297,3.002045,119.32,4104.516,-15.33,-116.3851,0,25.7,
10,5.295,10,0.1541108,0.4626357,3.001968,119.6862,4104.753,-15.33,-116.3849,0,25.7,
10,5.395,10,0.1543072,0.4606061,2.984995,119.39,4104.947,-15.33,-116.3848,0,25.7,
10,5.495,10,0.1501298,0.4465577,2.974478,119.1963,4105.141,-15.33,-116.3849,0,25.7,
10,5.595,10,0.1569991,0.4695593,2.99084,119.1425,4105.335,-15.33,-116.3851,0,25.7,
10,5.695,10,0.1517203,0.4552316,3.000466,119.8625,4105.523,-15.33,-116.3852,0,25.7,
10,5.795,10,0.1530277,0.459424,3.002228,119.8713,4105.714,-15.33,-116.3851,0,25.7,
10,5.895,10,0.1544955,0.4612491,2.985518,119.4025,4105.908,-15.33,-116.3851,0,25.7,
10,5.995,10,0.1492131,0.4441091,2.976341,119.2188,4106.099,-15.33,-116.3851,0,25.8,
10,6.095,10,0.1567388,0.4686467,2.989986,118.9688,4106.342,-15.33,-116.3851,0,25.8,
10,6.195,10,0.1512638,0.4539846,3.001277,119.5413,4106.538,-15.33,-116.3852,0,25.8,
10,6.295,10,0.1525789,0.4580861,3.00229,119.3438,4106.729,-15.33,-116.3854,0,25.8,
10,6.395,10,0.1534688,0.4583232,2.986425,119.4325,4106.924,-15.33,-116.3855,0,25.8,
10,6.495,10,0.1485214,0.4421737,2.977171,118.9525,4107.119,-15.33,-116.3855,0,25.8,
10,6.595,10,0.1566334,0.4687052,2.99237,119.5375,4107.316,-15.33,-116.3855,0,25.8,
10,6.695,10,0.1512088,0.4541632,3.00355,119.7637,4107.509,-15.33,-116.3857,0,25.8,
10,6.795,10,0.1528794,0.4595766,3.006138,119.6262,4107.699,-15.33,-116.386,0,25.8,
10,6.895,10,0.153418,0.4589077,2.991225,119.5163,4107.896,-15.33,-116.3861,0,25.8,
10,6.995,10,0.1487465,0.4435051,2.981617,119.2463,4108.135,-15.33,-116.3863,0,25.8,
10,7.095,10,0.1547532,0.4634866,2.995005,119.1175,4108.328,-15.33,-116.3861,0,25.7,
10,7.195,10,0.1510011,0.4539846,3.006498,119.6963,4108.525,-15.33,-116.3861,0,25.7,
10,7.295,10,0.1499202,0.4511593,3.009331,119.2225,4108.713,-15.33,-116.386,0,25.7,
10,7.395,10,0.1542757,0.4615479,2.991707,119.4287,4108.905,-15.33,-116.3858,0,25.7,
10,7.495,10,0.1482004,0.4416021,2.979763,119.0137,4109.094,-15.33,-116.3857,0,25.7,
10,7.595,10,0.1558402,0.4666008,2.994098,118.9737,4109.287,-15.33,-116.3858,0,25.7,
10,7.695,10,0.1501783,0.4514906,3.006364,119.8412,4109.527,-15.33,-116.386,0,25.7,
10,7.795,10,0.1500612,0.4513444,3.007736,119.3475,4109.725,-15.33,-116.386,0,25.7,
10,7.895,10,0.1534998,0.4592844,2.992085,119.4912,4109.917,-15.33,-116.386,0,25.7,
10,7.995,10,0.1474475,0.4395497,2.98106,119.1887,4110.106,-15.33,-116.3858,0,25.7,
10,8.095,10,0.1542824,0.4615673,2.991704,119.6475,4110.294,-15.33,-116.3857,0,25.7,
10,8.195,10,0.1505484,0.452455,3.00538,119.7262,4110.486,-15.33,-116.3858,0,25.7,
10,8.295,10,0.1519574,0.4569235,3.006919,119.3475,4110.676,-15.33,-116.3857,0,25.7,
10,8.395,10,0.1532618,0.4586674,2.992704,119.2775,4110.919,-15.33,-116.3858,0,25.7,
10,8.495,10,0.149299,0.4449177,2.980044,118.9312,4111.11,-15.33,-116.3859,0,25.7,
10,8.595,10,0.1542057,0.4614959,2.992729,119.815,4111.299,-15.33,-116.3859,0,25.7,
10,8.695,10,0.1522836,0.4579497,3.007216,119.5537,4111.489,-15.33,-116.386,0,25.7,
10,8.795,10,0.1506344,0.4529681,3.00707,119.4888,4111.682,-15.33,-116.386,0,25.7,
10,8.895,10,0.1539255,0.460671,2.992819,119.5175,4111.874,-15.33,-116.3857,0,25.7,
10,8.995,10,0.149024,0.4439403,2.978986,119.0725,4112.111,-15.33,-116.3856,0,25.7,
10,9.095,10,0.1556934,0.4656363,2.990726,119.5788,4112.306,-15.33,-116.3857,0,25.7,
10,9.195,10,0.1523784,0.4580568,3.006049,119.6212,4112.5,-15.33,-116.3857,0,25.7,
10,9.295,10,0.150291,0.4517796,3.006033,119.3825,4112.694,-15.33,-116.3855,0,25.7,
10,9.395,10,0.1538464,0.4603593,2.99233,119.1387,4112.882,-15.33,-116.3854,0,25.7,
10,9.495,10,0.1473905,0.4388743,2.977629,119.1675,4113.079,-15.33,-116.3854,0,25.7,
10,9.595,10,0.1531528,0.4581997,2.991782,119.3237,4113.268,-15.33,-116.3856,0,25.7,
10,9.695,10,0.1501917,0.4514743,3.005987,119.59,4113.503,-15.33,-116.3856,0,25.7,
10,9.795,10,0.14985,0.450578,3.00686,119.4225,4113.695,-15.33,-116.3856,0,25.7,
10,9.895,10,0.1528992,0.457888,2.994704,119.2537,4113.889,-15.33,-116.3857,0,25.7,
10,9.995,10,0.1488698,0.4434661,2.978886,119.1925,4114.083,-15.33,-116.3859,0,25.7,
10,10.095,10,0.1534796,0.4590863,2.991187,119.7538,4114.271,-15.33,-116.3861,0,25.7,
10,10.195,10,0.1531805,0.4605606,3.006652,119.7762,4114.469,-15.33,-116.3862,0,25.7,
10,10.295,10,0.1477778,0.444567,3.008349,119.4788,4114.659,-15.33,-116.3861,0,25.7,
10,10.395,10,0.1523292,0.4564331,2.996361,119.2525,4114.894,-15.33,-116.3861,0,25.7,
10,10.495,10,0.148848,0.4436967,2.980871,119.1862,4115.085,-15.33,-116.3862,0,25.7,
10,10.595,10,0.1543376,0.46172,2.991624,119.8013,4115.28,-15.33,-116.3862,0,25.7,
10,10.695,10,0.1529159,0.4600443,3.008479,119.2337,4115.475,-15.33,-116.3863,0,25.7,
10,10.795,10,0.1500284,0.4514483,3.009086,119.5113,4115.667,-15.33,-116.3862,0,25.7,
10,10.895,10,0.1544917,0.463217,2.99833,119.2912,4115.856,-15.33,-116.3862,0,25.7,
10,10.995,10,0.1497619,0.4466031,2.982088,118.79,4116.055,-15.33,-116.3861,0,25.7,
10,11.095,10,0.1535866,0.4595669,2.992234,119.8388,4116.246,-15.33,-116.3863,0,25.7,
10,11.195,10,0.1534654,0.4614147,3.006637,119.515,4116.442,-15.33,-116.3864,0,25.7,
10,11.295,10,0.1504332,0.4527181,3.00943,119.3875,4116.68,-15.33,-116.3863,0,25.7,
10,11.395,10,0.1534877,0.4603008,2.998943,119.0462,4116.871,-15.33,-116.3863,0,25.7,
10,11.495,10,0.149416,0.4458335,2.98384,119.4038,4117.063,-15.33,-116.3866,0,25.7,
10,11.595,10,0.1526329,0.4570924,2.994717,119.78,4117.255,-15.33,-116.3867,0,25.6,
10,11.695,10,0.1529961,0.4608204,3.011975,119.4975,4117.451,-15.33,-116.387,0,25.6,
10,11.795,10,0.1484588,0.4474767,3.014148,119.3125,4117.643,-15.33,-116.3869,0,25.6,
10,11.895,10,0.1535383,0.46134,3.004724,119.13,4117.882,-15.33,-116.3869,0,25.6,
10,11.995,10,0.1483422,0.4432583,2.988079,119.1963,4118.074,-15.33,-116.387,0,25.6,
10,12.095,10,0.1529171,0.4582484,2.996711,119.7138,4118.271,-15.33,-116.3871,0,25.6,
10,12.195,10,0.1537597,0.4629605,3.010934,119.405,4118.465,-15.33,-116.3872,0,25.6,
10,12.295,10,0.1494704,0.4504903,3.01391,119.33,4118.654,-15.33,-116.387,0,25.6,
10,12.395,10,0.1529738,0.4595766,3.004284,118.9737,4118.853,-15.33,-116.3868,0,25.6,
10,12.495,10,0.1471985,0.4397446,2.987426,119.0062,4119.047,-15.33,-116.3868,0,25.6,
10,12.595,10,0.1518752,0.454975,2.995717,119.7787,4119.236,-15.33,-116.3868,0,25.6,
10,12.695,10,0.1520614,0.4578035,3.010649,119.3962,4119.471,-15.33,-116.3868,0,25.6,
10,12.795,10,0.1504533,0.4532019,3.012244,119.3363,4119.665,-15.33,-116.3866,0,25.6,
10,12.895,10,0.1544994,0.4641328,3.004107,118.9238,4119.861,-15.33,-116.3867,0,25.6,
10,12.995,10,0.1500921,0.4482951,2.9868,119.6437,4120.052,-15.33,-116.3867,0,25.6,
10,13.095,10,0.1538565,0.460421,2.992534,119.4725,4120.244,-15.33,-116.3867,0,25.6,
10,13.195,10,0.1551605,0.4666593,3.007591,119.2575,4120.429,-15.33,-116.3868,0,25.6,
10,13.295,10,0.1500042,0.4516886,3.011173,119.4812,4120.67,-15.33,-116.3867,0,25.6,
10,13.395,10,0.1551704,0.4659481,3.002816,119.09,4120.862,-15.33,-116.3864,0,25.6,
10,13.495,10,0.1487814,0.4440994,2.984911,119.7075,4121.054,-15.33,-116.3863,0,25.6,
10,13.595,10,0.1533517,0.4588785,2.992327,119.5537,4121.25,-15.33,-116.3866,0,25.6,
10,13.695,10,0.1545272,0.464831,3.008086,119.23,4121.444,-15.33,-116.3867,0,25.6,
10,13.795,10,0.1489692,0.4486523,3.011711,119.1012,4121.636,-15.33,-116.3867,0,25.7,
10,13.895,10,0.1548536,0.4649349,3.002417,119.2025,4121.83,-15.33,-116.3868,0,25.7,
10,13.995,10,0.1495326,0.4464538,2.985661,119.2363,4122.021,-15.33,-116.3868,0,25.7,
10,14.095,10,0.153102,0.4579951,2.991438,119.705,4122.26,-15.33,-116.3867,0,25.7,
10,14.195,10,0.1531293,0.4602781,3.005813,119.165,4122.454,-15.33,-116.3864,0,25.7,
10,14.295,10,0.148617,0.4476748,3.012272,119.1338,4122.641,-15.33,-116.3864,0,25.7,
10,14.395,10,0.1535155,0.4613108,3.004977,119.2375,4122.834,-15.33,-116.3865,0,25.7,
10,14.495,10,0.1481838,0.4428491,2.988512,119.8563,4123.026,-15.33,-116.3865,0,25.7,
10,14.595,10,0.1516569,0.453715,2.99172,119.685,4123.216,-15.33,-116.3864,0,25.7,
10,14.695,10,0.1559105,0.4692085,3.009473,119.41,4123.409,-15.33,-116.3863,0,25.7,
10,14.795,10,0.1508989,0.4545886,3.012538,119.4,4123.654,-15.33,-116.3861,0,25.7,
10,14.895,10,0.1557033,0.4678284,3.004615,118.8575,4123.846,-15.33,-116.3861,0,25.7,
10,14.995,10,0.1511502,0.4514548,2.986797,119.6762,4124.036,-15.33,-116.3862,0,25.7,
10,15.095,10,0.1533245,0.4587258,2.991862,119.5187,4124.233,-15.33,-116.3865,0,25.7,
10,15.195,10,0.1559938,0.469189,3.007742,119.47,4124.424,-15.33,-116.3867,0,25.7,
10,15.295,10,0.1510115,0.4553907,3.015603,118.9163,4124.621,-15.33,-116.3867,0,25.7,
10,15.395,10,0.1566916,0.4712447,3.007467,118.9112,4124.81,-15.33,-116.3865,0,25.7,
10,15.495,10,0.1509805,0.4516432,2.991401,119.7237,4124.999,-15.33,-116.3866,0,25.7,
10,15.595,10,0.1529465,0.457862,2.993608,119.4962,4125.239,-15.33,-116.3866,0,25.7,
10,15.695,10,0.1551756,0.4671432,3.010417,119.35,4125.435,-15.33,-116.3866,0,25.7,
10,15.795,10,0.1514227,0.4564948,3.014705,119.0987,4125.628,-15.33,-116.3864,0,25.7,
10,15.895,10,0.1560002,0.4691761,3.007535,119.3112,4125.821,-15.33,-116.3863,0,25.7,
10,15.995,10,0.1502932,0.4490712,2.987967,119.6087,4126.015,-15.33,-116.3861,0,25.7,
10,16.095,10,0.1525298,0.4563065,2.99159,119.3625,4126.208,-15.33,-116.3862,0,25.7,
10,16.195,10,0.1558965,0.4689423,3.008036,119.2288,4126.398,-15.33,-116.3865,0,25.7,
10,16.295,10,0.1503535,0.4531695,3.014027,119.1912,4126.635,-15.33,-116.3867,0,25.7,
10,16.395,10,0.1545029,0.4652531,3.01129,119.0938,4126.831,-15.33,-116.3867,0,25.7,
10,16.495,10,0.1487781,0.445499,2.994385,119.7913,4127.022,-15.33,-116.3867,0,25.7,
10,16.595,10,0.1517727,0.4544489,2.994274,119.2912,4127.215,-15.33,-116.3867,0,25.7,
10,16.695,10,0.1547993,0.4662339,3.01186,119.4762,4127.415,-15.33,-116.3869,0,25.7,
10,16.795,10,0.1502029,0.4529097,3.015318,119.2237,4127.611,-15.33,-116.3869,0,25.7,
10,16.895,10,0.155108,0.4669548,3.010513,119.4563,4127.802,-15.33,-116.3866,0,25.7,
10,16.995,10,0.1507707,0.4508573,2.990351,119.42,4128,-15.33,-116.3864,0,25.7,
10,17.095,10,0.1515216,0.4533091,2.991714,119.6712,4128.19,-15.33,-116.3864,0,25.7,
10,17.195,10,0.1546183,0.4650193,3.007532,119.2363,4128.426,-15.33,-116.3866,0,25.7,
10,17.295,10,0.1492918,0.449987,3.014145,119.0462,4128.616,-15.33,-116.3864,0,25.7,
10,17.395,10,0.1536524,0.4623629,3.009148,119.5225,4128.813,-15.33,-116.3862,0,25.7,
10,17.495,10,0.1517772,0.4540592,2.991618,119.5975,4129.005,-15.33,-116.3858,0,25.7,
10,17.595,10,0.1533057,0.4584076,2.990153,119.455,4129.195,-15.33,-116.3857,0,25.7,
10,17.695,10,0.1594575,0.4791327,3.004767,119.32,4129.387,-15.33,-116.3856,0,25.7,
10,17.795,10,0.1508701,0.4544717,3.012337,119.0638,4129.58,-15.33,-116.3857,0,25.7,
10,17.895,10,0.156275,0.4700334,3.007733,119.4112,4129.821,-15.33,-116.3857,0,25.7,
10,17.995,10,0.153445,0.4585472,2.988348,119.775,4130.014,-15.33,-116.3857,0,25.7,
10,18.095,10,0.1532742,0.4583102,2.990132,119.4363,4130.212,-15.33,-116.3857,0,25.7,
10,18.195,10,0.1582165,0.4751773,3.003336,119.1462,4130.409,-15.33,-116.3857,0,25.7,
10,18.295,10,0.1519536,0.4576704,3.011909,118.9487,4130.604,-15.33,-116.3857,0,25.7,
10,18.395,10,0.1586016,0.4769212,3.007039,119.8175,4130.796,-15.33,-116.3854,0,25.7,
10,18.495,10,0.1556572,0.4655422,2.990816,119.595,4130.99,-15.33,-116.3854,0,25.7,
10,18.595,10,0.153549,0.4591675,2.990364,119.2125,4131.18,-15.33,-116.3856,0,25.7,
10,18.695,10,0.1575952,0.4738751,3.006912,119.3487,4131.415,-15.33,-116.3856,0,25.7,
10,18.795,10,0.1519735,0.4580244,3.013845,118.885,4131.609,-15.33,-116.3854,0,25.7,
10,18.895,10,0.155082,0.4664125,3.007522,119.6787,4131.8,-15.33,-116.385,0,25.7,
10,18.995,10,0.1538515,0.45983,2.988791,119.585,4131.995,-15.33,-116.3848,0,25.7,
10,19.095,10,0.1514062,0.4524226,2.988138,119.3913,4132.186,-15.33,-116.3847,0,25.7,
10,19.195,10,0.1581863,0.4750215,3.002925,118.9312,4132.379,-15.33,-116.3848,0,25.7,
10,19.295,10,0.1496978,0.4513054,3.014777,119.2363,4132.57,-15.33,-116.385,0,25.7,
10,19.395,10,0.1592313,0.4791132,3.008913,119.4675,4132.764,-15.33,-116.3848,0,25.7,
10,19.495,10,0.1535591,0.4589759,2.988921,119.48,4133,-15.33,-116.3847,0,25.7,
10,19.595,10,0.1509417,0.4504611,2.984339,119.6387,4133.193,-15.33,-116.3846,0,25.7,
10,19.695,10,0.1564865,0.4693352,2.999206,119.14,4133.387,-15.33,-116.3844,0,25.7,
10,19.795,10,0.1506964,0.4529032,3.005402,119.185,4133.579,-15.33,-116.3845,0,25.7,
10,19.895,10,0.1552446,0.4659514,3.001401,119.905,4133.77,-15.33,-116.3845,0,25.7,
10,19.995,10,0.1561134,0.465789,2.983658,119.3112,4133.966,-15.33,-116.3846,0,25.7,
10,20.095,10,0.1536353,0.4583004,2.983042,119.2712,4134.16,-15.33,-116.3849,0,25.7,
10,20.195,10,0.1594379,0.477733,2.996358,119.2437,4134.35,-15.33,-116.385,0,25.7,
10,20.295,10,0.1548908,0.4657111,3.006705,119.2212,4134.591,-15.33,-116.3851,0,25.7,
10,20.395,10,0.1579903,0.4744824,3.003237,119.835,4134.782,-15.33,-116.3852,0,25.7,
10,20.495,10,0.1577442,0.4713258,2.987912,119.1813,4134.97,-15.33,-116.3852,0,25.7,
10,20.595,10,0.1559348,0.4652402,2.983555,119.3375,4135.159,-15.33,-116.3855,0,25.7,
10,20.695,10,0.160314,0.4813344,3.002448,119.2537,4135.351,-15.33,-116.3855,0,25.7,
10,20.795,10,0.1529026,0.4601547,3.009464,118.935,4135.545,-15.33,-116.3855,0,25.7,
10,20.895,10,0.1564952,0.4702932,3.00516,119.8013,4135.789,-15.33,-116.3854,0,25.7,
10,20.995,10,0.1556707,0.4651622,2.988116,119.3525,4135.979,-15.33,-116.3855,0,25.7,
10,21.095,10,0.1542172,0.4602391,2.984357,119.3275,4136.175,-15.33,-116.3855,0,25.7,
10,21.195,10,0.1595672,0.4787073,3.000036,119.0888,4136.367,-15.33,-116.3857,0,25.7,
10,21.295,10,0.1528309,0.4600573,3.010238,119.5825,4136.561,-15.33,-116.3857,0,25.7,
10,21.395,10,0.1576443,0.4740862,3.007315,119.5075,4136.75,-15.33,-116.3859,0,25.7,
10,21.495,10,0.1565469,0.4685103,2.992779,119.6762,4136.949,-15.33,-116.3859,0,25.7,
10,21.595,10,0.1546358,0.4615056,2.984469,119.5963,4137.143,-15.33,-116.3857,0,25.7,
10,21.695,10,0.1616295,0.4854814,3.003668,119.0512,4137.337,-15.33,-116.3859,0,25.7,
10,21.795,10,0.1553945,0.4679096,3.011108,119.1725,4137.581,-15.33,-116.3859,0,25.7,
10,21.895,10,0.158613,0.4771128,3.00803,119.7838,4137.772,-15.33,-116.3859,0,25.7,
10,21.995,10,0.1582729,0.4734042,2.991063,119.3037,4137.962,-15.33,-116.3859,0,25.7,
10,22.095,10,0.1530527,0.4567871,2.984509,119.325,4138.151,-15.33,-116.3857,0,25.7,
10,22.195,10,0.1596399,0.4790223,3.000643,119.0975,4138.342,-15.33,-116.3857,0,25.7,
10,22.295,10,0.1524978,0.459372,3.012318,119.135,4138.536,-15.33,-116.386,0,25.7,
10,22.395,10,0.1567865,0.4718,3.009188,119.9925,4138.73,-15.33,-116.386,0,25.7,
10,22.495,10,0.1563121,0.4681759,2.995135,119.285,4138.971,-15.33,-116.386,0,25.7,
10,22.595,10,0.1519827,0.4537962,2.98584,119.3937,4139.165,-15.33,-116.3863,0,25.7,
10,22.695,10,0.1607145,0.4828932,3.004665,118.7387,4139.356,-15.33,-116.3865,0,25.7,
10,22.795,10,0.1508191,0.4546893,3.014798,119.72,4139.55,-15.33,-116.3865,0,25.7,
10,22.895,10,0.1563121,0.4704653,3.009783,119.5612,4139.739,-15.33,-116.3864,0,25.7,
10,22.995,10,0.1561982,0.4676433,2.993909,119.325,4139.938,-15.33,-116.3865,0,25.7,
10,23.095,10,0.1527234,0.4563779,2.988265,119.3625,4140.13,-15.33,-116.3864,0,25.7,
10,23.195,10,0.1612776,0.4839389,3.000658,119.0162,4140.324,-15.33,-116.3864,0,25.7,
10,23.295,10,0.1537553,0.4632203,3.012712,119.4775,4140.561,-15.33,-116.3862,0,25.7,
10,23.395,10,0.1575087,0.474044,3.009637,119.6587,4140.75,-15.33,-116.3864,0,25.7,
10,23.495,10,0.1609051,0.4820132,2.995636,119.4287,4140.946,-15.33,-116.3865,0,25.7,
10,23.595,10,0.1535757,0.4584823,2.985382,119.0975,4141.137,-15.33,-116.3864,0,25.7,
10,23.695,10,0.1626368,0.4884561,3.003355,119.0537,4141.331,-15.33,-116.3864,0,25.7,
10,23.795,10,0.1544726,0.4653603,3.012575,119.4188,4141.525,-15.33,-116.3866,0,25.7,
10,23.895,10,0.1581413,0.4761158,3.010699,119.65,4141.72,-15.33,-116.3865,0,25.7,
10,23.995,10,0.159544,0.4775837,2.993429,119.24,4141.911,-15.33,-116.3863,0,25.7,
10,24.095,10,0.1546075,0.4615219,2.985119,119.3013,4142.153,-15.33,-116.3861,0,25.7,
10,24.195,10,0.162533,0.4876215,3.000138,118.9212,4142.346,-15.33,-116.3863,0,25.7,
10,24.295,10,0.1532159,0.4614796,3.011956,119.8063,4142.542,-15.33,-116.3862,0,25.7,
10,24.395,10,0.1581759,0.4762327,3.01078,119.4675,4142.731,-15.33,-116.3859,0,25.7,
10,24.495,10,0.1574633,0.4716603,2.995367,119.4188,4142.924,-15.33,-116.3857,0,25.7,
10,24.595,10,0.1543968,0.4606353,2.98345,118.8475,4143.117,-15.33,-116.3854,0,25.7,
10,24.695,10,0.1621436,0.4865596,3.000794,119.035,4143.31,-15.33,-116.3856,0,25.7,
10,24.795,10,0.1534901,0.4622265,3.011442,119.8375,4143.547,-15.33,-116.3856,0,25.7,
10,24.895,10,0.1550659,0.4666788,3.00955,119.4675,4143.737,-15.33,-116.3854,0,25.8,
10,24.995,10,0.1579724,0.4727515,2.992621,119.2225,4143.933,-15.33,-116.3855,0,25.8,
10,25.095,10,0.1534093,0.4574658,2.981995,118.8863,4144.124,-15.33,-116.3855,0,25.8,
10,25.195,10,0.1615376,0.4839649,2.995989,119.4112,4144.315,-15.33,-116.3855,0,25.8,
10,25.295,10,0.1556647,0.4682083,3.007801,119.855,4144.513,-15.33,-116.3855,0,25.8,
10,25.395,10,0.1593298,0.4791944,3.007563,119.7163,4144.709,-15.33,-116.3852,0,25.8,
10,25.495,10,0.1605325,0.4805064,2.993203,119.3,4144.9,-15.33,-116.3852,0,25.8,
10,25.595,10,0.1562748,0.4660325,2.982134,119.2712,4145.096,-15.33,-116.3852,0,25.8,
10,25.695,10,0.1640576,0.4916645,2.996903,119.12,4145.337,-15.33,-116.3854,0,25.8,
10,25.795,10,0.1564168,0.4706601,3.009012,119.7688,4145.532,-15.33,-116.3854,0,25.8,
10,25.895,10,0.1573517,0.4733912,3.008492,119.3388,4145.722,-15.33,-116.3853,0,25.8,
10,25.995,10,0.1598225,0.4779571,2.99055,119.1675,4145.916,-15.33,-116.385,0,25.7,
10,26.095,10,0.1544554,0.4603203,2.98028,118.8775,4146.105,-15.33,-116.385,0,25.7,
10,26.195,10,0.1623463,0.4857347,2.991967,118.9875,4146.295,-15.33,-116.3852,0,25.7,
10,26.295,10,0.1563037,0.4696827,3.004937,119.64,4146.485,-15.33,-116.3852,0,25.7,
10,26.395,10,0.1570415,0.4723001,3.007485,119.3175,4146.725,-15.33,-116.3853,0,25.7,
10,26.495,10,0.1613326,0.4826789,2.991825,119.5,4146.913,-15.33,-116.3852,0,25.7,
10,26.595,10,0.1547383,0.4608951,2.978546,119.0938,4147.106,-15.33,-116.3852,0,25.7,
10,26.695,10,0.1626922,0.4871636,2.994389,119.825,4147.299,-15.33,-116.3852,0,25.7,
10,26.795,10,0.1553777,0.4673477,3.007817,119.7838,4147.491,-15.33,-116.3853,0,25.7,
10,26.895,10,0.1572762,0.4733068,3.009399,119.5063,4147.685,-15.33,-116.3852,0,25.7,
10,26.995,10,0.1584689,0.474281,2.992896,119.3763,4147.926,-15.33,-116.3852,0,25.7,
10,27.095,10,0.1535876,0.4579075,2.98141,118.83,4148.12,-15.33,-116.3854,0,25.7,
10,27.195,10,0.160993,0.4817631,2.992447,119.3063,4148.313,-15.33,-116.3857,0,25.8,
10,27.295,10,0.1561564,0.4698808,3.009039,119.7025,4148.506,-15.33,-116.3858,0,25.8,
10,27.395,10,0.1578118,0.4749273,3.009454,119.4613,4148.696,-15.33,-116.3858,0,25.8,
10,27.495,10,0.158477,0.4748915,2.996596,119.295,4148.894,-15.33,-116.3855,0,25.8,
10,27.595,10,0.1543122,0.4599404,2.980583,119.1887,4149.089,-15.33,-116.3854,0,25.8,
10,27.695,10,0.1607184,0.4810649,2.993215,119.1113,4149.282,-15.33,-116.3854,0,25.8,
10,27.795,10,0.1579415,0.4750929,3.00803,119.73,4149.519,-15.33,-116.3855,0,25.8,
10,27.895,10,0.1563495,0.470212,3.007442,119.4038,4149.71,-15.33,-116.3855,0,25.8,
10,27.995,10,0.1613459,0.4829127,2.993026,119.3075,4149.919,-15.33,-116.3851,0,25.8,
10,28.095,10,0.155727,0.4637821,2.978174,119.1238,4150.112,-15.33,-116.3851,0,25.8,
10,28.195,10,0.1627004,0.4863128,2.989008,119.4938,4150.301,-15.33,-116.3853,0,25.8,
10,28.295,10,0.1579182,0.4747649,3.006398,119.4,4150.494,-15.33,-116.3855,0,25.7,
10,28.395,10,0.1575671,0.4734627,3.004832,119.4112,4150.684,-15.33,-116.3853,0,25.7,
10,28.495,10,0.1612163,0.48251,2.992937,119.3013,4150.873,-15.33,-116.3853,0,25.7,
10,28.595,10,0.1571338,0.4677472,2.976744,118.8725,4151.066,-15.33,-116.3854,0,25.7,
10,28.695,10,0.1650977,0.4938079,2.991005,119.605,4151.309,-15.33,-116.3855,0,25.7,
10,28.795,10,0.1600279,0.4808213,3.004609,119.615,4151.5,-15.33,-116.3851,0,25.7,
10,28.895,10,0.1596792,0.4798374,3.005008,119.55,4151.69,-15.33,-116.385,0,25.7,
10,28.995,10,0.1640619,0.4909663,2.992568,119.1312,4151.88,-15.33,-116.385,0,25.7,
10,29.095,10,0.1589042,0.4733782,2.979017,119.2813,4152.074,-15.33,-116.3853,0,25.7,
10,29.195,10,0.1654606,0.4947301,2.990017,119.465,4152.266,-15.33,-116.3854,0,25.7,
10,29.295,10,0.1607401,0.4833803,3.007216,119.6312,4152.501,-15.33,-116.3853,0,25.7,
10,29.395,10,0.156744,0.4715954,3.008699,119.3338,4152.694,-15.33,-116.3853,0,25.6,
