Repository: Dichimanaym/Tribometer-Data-Processing

Script to perform various data processing utilities from Saint-Gobain Performance Plastics tribometer. See file for possible tasks.

Originally written as a Jupyter Notebook before converting to a .py script. The script was later "frozen" into an app using NSIS to ensure
compatiblity even if Python was not installed.

File: Sample Data/019_FX2_Polyimide_0.25in_Rotary_3N_4tests_75-300mm-s_6-15mm-radius_3min-each.csv (part 9 of 15)
Recipe, UpperSample, LowerSample, OtherInfo, Averaging, LogFrequency, Type, Radius
Rotary_3N_4tests_75-300mm-s_6-15mm-radius_3min-each.Rx,,,,100,1000,Rotary,1,
Step, Timestamp, RecipeStep, DAQ.Fz (N),DAQ.Fx (N),DAQ.COF (),Rotary.Velocity (rpm),Rotary.Position (rev),XYZ.Y Position (mm),XYZ.X Position (mm),XYZ.Z Position (mm),RTC.Temperature (°C),
10,34.165,10,2.986565,0.4751286,0.1590886,178.9938,937.2263,-15.33,0,-116.3877,25,
10,34.265,10,3.003334,0.4934117,0.164288,179.2012,937.515,-15.33,0,-116.3875,25,
10,34.365,10,3.001074,0.4861179,0.1619813,178.995,937.7988,-15.33,0,-116.3874,25,
10,34.465,10,2.9939,0.4610899,0.1540098,178.7475,938.0825,-15.33,0,-116.3873,25,
10,34.565,10,3.019492,0.4973378,0.1647091,178.8587,938.4425,-15.33,0,-116.3873,25,
10,34.665,10,3.022359,0.4832634,0.1598961,178.8275,938.735,-15.33,0,-116.3874,25,
10,34.765,10,2.984615,0.4728976,0.1584451,179.0725,939.0262,-15.33,0,-116.3874,25,
10,34.865,10,2.987773,0.475934,0.1592939,178.945,939.3125,-15.33,0,-116.3874,25.1,
10,34.965,10,3.003829,0.475632,0.1583419,178.7688,939.5975,-15.33,0,-116.3876,25.1,
10,35.065,10,3.00173,0.5076289,0.1691121,178.8875,939.88,-15.33,0,-116.3876,25.1,
10,35.165,10,2.987658,0.4776876,0.159887,179.2175,940.1813,-15.33,0,-116.3876,25.1,
10,35.265,10,2.999851,0.4822827,0.1607689,179.1912,940.4675,-15.33,0,-116.3879,25.1,
10,35.365,10,2.99881,0.4835882,0.16126,179.1413,940.83,-15.33,0,-116.388,25.1,
10,35.465,10,3.005934,0.4663768,0.155152,179.0813,941.1225,-15.33,0,-116.3881,25.1,
10,35.565,10,3.014607,0.4885405,0.1620578,179.01,941.4137,-15.33,0,-116.3883,25.1,
10,35.665,10,3.004229,0.494269,0.1645244,178.8325,941.7037,-15.33,0,-116.3883,25.1,
10,35.765,10,2.985599,0.490398,0.1642545,179.2662,941.9875,-15.33,0,-116.3883,25.1,
10,35.865,10,2.994662,0.4990557,0.1666484,179.4037,942.2775,-15.33,0,-116.3882,25.1,
10,35.965,10,3.006761,0.4883359,0.1624126,179.0713,942.5712,-15.33,0,-116.3883,25,
10,36.065,10,2.997262,0.4931454,0.1645319,179.0462,942.8562,-15.33,0,-116.3882,25,
10,36.165,10,2.982717,0.4663475,0.1563499,178.9275,943.2112,-15.33,0,-116.3883,25,
10,36.265,10,3.000355,0.4866667,0.162203,179.0975,943.495,-15.33,0,-116.3882,25,
10,36.365,10,2.997513,0.4792496,0.1598824,179.2525,943.7825,-15.33,0,-116.3882,25,
10,36.465,10,2.980831,0.4791977,0.1607597,179.1125,944.0675,-15.33,0,-116.3881,25,
10,36.565,10,3.000866,0.499611,0.1664889,178.8737,944.3513,-15.33,0,-116.3881,25,
10,36.665,10,3.00673,0.4891867,0.1626972,178.9562,944.7112,-15.33,0,-116.388,25,
10,36.765,10,2.994494,0.4895862,0.1634954,179.0475,945.0012,-15.33,0,-116.3881,25,
10,36.865,10,3.005374,0.4927946,0.1639711,179.2075,945.2912,-15.33,0,-116.3884,25,
10,36.965,10,3.007997,0.4797562,0.1594936,178.93,945.5813,-15.33,0,-116.3884,25,
10,37.065,10,2.991946,0.4785449,0.1599444,179.0275,945.8662,-15.33,0,-116.3881,25,
10,37.165,10,2.979859,0.4632787,0.15547,179.0313,946.1525,-15.33,0,-116.3881,25.1,
10,37.265,10,3.005102,0.4915931,0.1635862,179.145,946.4425,-15.33,0,-116.3882,25.1,
10,37.365,10,3.003616,0.487943,0.1624519,179.26,946.8049,-15.33,0,-116.388,25.1,
10,37.465,10,2.978057,0.4680882,0.157179,179.1662,947.09,-15.33,0,-116.3881,25.1,
10,37.565,10,2.995699,0.4840883,0.1615945,178.9762,947.3774,-15.33,0,-116.3883,25.1,
10,37.665,10,3.002006,0.4722611,0.1573152,178.8712,947.6575,-15.33,0,-116.3886,25.1,
10,37.765,10,2.987246,0.4806785,0.1609102,179.0988,947.945,-15.33,0,-116.3886,25.1,
10,37.865,10,2.987677,0.476853,0.1596066,179.3288,948.2325,-15.33,0,-116.3885,25.1,
10,37.965,10,3.001804,0.4779701,0.1592276,179.1612,948.5887,-15.33,0,-116.3884,25.1,
10,38.065,10,2.995209,0.4789054,0.1598904,179.3887,948.8687,-15.33,0,-116.3884,25.1,
10,38.165,10,2.980837,0.4683967,0.1571359,178.865,949.1638,-15.33,0,-116.3884,25.1,
10,38.265,10,3.000727,0.486355,0.1620791,179.0262,949.4587,-15.33,0,-116.3884,25,
10,38.365,10,3.002077,0.4749857,0.1582191,179.115,949.7525,-15.33,0,-116.3886,25,
10,38.465,10,2.981689,0.4687149,0.1571978,179.205,950.0425,-15.33,0,-116.3886,25,
10,38.565,10,2.995497,0.4831465,0.1612909,178.8275,950.3338,-15.33,0,-116.3886,25,
10,38.665,10,3.003423,0.4719299,0.1571306,178.9437,950.6238,-15.33,0,-116.3885,25,
10,38.765,10,2.987881,0.4784507,0.1601304,179.0137,950.9113,-15.33,0,-116.3885,25,
10,38.865,10,2.987974,0.4675686,0.1564835,179.1825,951.2687,-15.33,0,-116.3886,25,
10,38.965,10,3.002358,0.4750961,0.158241,179.0475,951.5588,-15.33,0,-116.3889,25,
10,39.065,10,2.997259,0.4790515,0.1598299,178.9337,951.85,-15.33,0,-116.3889,25,
10,39.165,10,2.982184,0.4608074,0.1545201,179.0075,952.1362,-15.33,0,-116.3889,25,
10,39.265,10,3.003176,0.4821755,0.1605552,179,952.4213,-15.33,0,-116.3891,25,
10,39.365,10,3.002383,0.4740764,0.1579,179.2175,952.7087,-15.33,0,-116.3892,25.1,
10,39.465,10,2.985881,0.4721475,0.1581267,179.0462,953.0625,-15.33,0,-116.389,25.1,
10,39.565,10,2.995504,0.4776324,0.1594498,179.0525,953.3525,-15.33,0,-116.389,25.1,
10,39.665,10,3.005934,0.4707153,0.1565953,178.9812,953.635,-15.33,0,-116.3891,25.1,
10,39.765,10,2.991284,0.4780675,0.1598202,179.05,953.915,-15.33,0,-116.3889,25.1,
10,39.865,10,2.986723,0.4672731,0.1564501,179.17,954.2013,-15.33,0,-116.3887,25.1,
10,39.965,10,3.002848,0.4777785,0.1591085,179.1875,954.5637,-15.33,0,-116.3886,25.1,
10,40.065,10,2.999634,0.480016,0.1600249,179.075,954.8488,-15.33,0,-116.3888,25.1,
10,40.165,10,2.982494,0.4661397,0.1562919,179.035,955.1362,-15.33,0,-116.3885,25.1,
10,40.265,10,2.999476,0.4789119,0.1596652,178.8438,955.42,-15.33,0,-116.3884,25.1,
10,40.365,10,2.999476,0.4750961,0.158393,179.3587,955.7,-15.33,0,-116.3883,25.1,
10,40.465,10,2.982593,0.4766419,0.1598079,179.4637,955.9875,-15.33,0,-116.3884,25.1,
10,40.565,10,2.992076,0.4810747,0.1607829,179.2275,956.3475,-15.33,0,-116.3886,25.1,
10,40.665,10,3.004086,0.4729918,0.1574495,178.94,956.6349,-15.33,0,-116.3885,25.1,
10,40.765,10,2.991151,0.4792756,0.1602312,178.9713,956.9225,-15.33,0,-116.3886,25.1,
10,40.865,10,2.98676,0.4644283,0.1554957,178.9713,957.2088,-15.33,0,-116.3885,25.1,
10,40.965,10,3.001749,0.4814026,0.1603741,179.05,957.4937,-15.33,0,-116.3887,25.1,
10,41.065,10,2.99747,0.4779993,0.1594676,178.95,957.78,-15.33,0,-116.3887,25.1,
10,41.165,10,2.981872,0.4647108,0.1558454,179.0612,958.1387,-15.33,0,-116.3887,25.1,
10,41.265,10,2.999931,0.4838674,0.1612929,178.85,958.4275,-15.33,0,-116.3889,25.1,
10,41.365,10,3.005266,0.4697151,0.1562974,178.8812,958.7162,-15.33,0,-116.3889,25.1,
10,41.465,10,2.986451,0.4694456,0.1571918,179.1525,959,-15.33,0,-116.3887,25.1,
10,41.565,10,2.994039,0.4796717,0.1602089,179.1363,959.2912,-15.33,0,-116.3884,25,
10,41.665,10,3.002897,0.4704913,0.1566791,178.8725,959.5788,-15.33,0,-116.3884,25,
10,41.765,10,2.991494,0.4823834,0.1612516,178.8162,959.935,-15.33,0,-116.3885,25,
10,41.865,10,2.986222,0.469845,0.1573376,179.0837,960.2238,-15.33,0,-116.3886,25,
10,41.965,10,3.003557,0.4811299,0.1601867,179.09,960.5137,-15.33,0,-116.3886,25,
10,42.065,10,3.00004,0.4816202,0.160538,179.4012,960.8026,-15.33,0,-116.3886,25,
10,42.165,10,2.983686,0.4647563,0.1557658,179.1025,961.0925,-15.33,0,-116.389,25,
10,42.265,10,2.997956,0.4820392,0.1607893,179.0587,961.3862,-15.33,0,-116.3891,25,
10,42.365,10,3.004448,0.4724852,0.1572619,178.88,961.6788,-15.33,0,-116.389,25,
10,42.465,10,2.986804,0.4823671,0.1614995,179.475,961.97,-15.33,0,-116.3887,25,
10,42.565,10,2.993299,0.4805551,0.1605436,179.0988,962.2613,-15.33,0,-116.3888,25,
10,42.665,10,3.006476,0.4796977,0.1595548,179.24,962.5488,-15.33,0,-116.389,25.1,
10,42.765,10,2.994792,0.4845981,0.1618136,179.0075,962.8462,-15.33,0,-116.3891,25.1,
10,42.865,10,2.983878,0.4686143,0.1570487,179.0313,963.2025,-15.33,0,-116.3889,25.1,
10,42.965,10,3.003343,0.4864556,0.1619714,178.8625,963.4863,-15.33,0,-116.389,25.1,
10,43.065,10,2.998785,0.482851,0.1610155,179.0313,963.7713,-15.33,0,-116.3888,25.1,
10,43.165,10,2.982528,0.4684064,0.1570501,179.0612,964.0588,-15.33,0,-116.3888,25.1,
10,43.265,10,2.995888,0.4842734,0.1616461,178.8087,964.3475,-15.33,0,-116.389,25.1,
10,43.365,10,3.003758,0.4737549,0.1577207,179.1375,964.7062,-15.33,0,-116.3891,25.1,
10,43.465,10,2.987664,0.4787235,0.1602334,179.0675,964.9937,-15.33,0,-116.3889,25.1,
10,43.565,10,2.990695,0.4798634,0.1604521,179.195,965.2787,-15.33,0,-116.3887,25.1,
10,43.665,10,3.002139,0.4757456,0.1584689,178.9275,965.5625,-15.33,0,-116.3887,25.1,
10,43.765,10,2.994414,0.4835817,0.1614946,178.9625,965.8463,-15.33,0,-116.3889,25.1,
10,43.865,10,2.98367,0.4651233,0.1558896,178.8625,966.14,-15.33,0,-116.3892,25,
10,43.965,10,3.003349,0.4849781,0.1614791,179.07,966.4963,-15.33,0,-116.3891,25,
10,44.065,10,2.999993,0.4786261,0.1595424,179.2763,966.78,-15.33,0,-116.3889,25,
10,44.165,10,2.983636,0.4747941,0.1591327,179.1363,967.0688,-15.33,0,-116.389,25,
10,44.265,10,2.994584,0.4858744,0.162251,178.8663,967.3588,-15.33,0,-116.389,25,
10,44.365,10,3.002653,0.4689682,0.1561846,179.0737,967.6487,-15.33,0,-116.3888,25,
10,44.465,10,2.986531,0.4789996,0.1603866,179.1438,967.9388,-15.33,0,-116.389,25,
10,44.565,10,2.990671,0.4798179,0.1604382,179.3637,968.2887,-15.33,0,-116.3891,25,
10,44.665,10,3.003999,0.4757781,0.1583816,179.15,968.5763,-15.33,0,-116.3891,25,
10,44.765,10,2.997414,0.4767945,0.1590686,179.3788,968.8663,-15.33,0,-116.3888,25,
10,44.865,10,2.980893,0.462311,0.1550914,178.7225,969.15,-15.33,0,-116.3887,25,
10,44.965,10,3.000089,0.4836921,0.1612259,178.7888,969.4337,-15.33,0,-116.3885,25,
10,45.065,10,2.997306,0.4764925,0.1589736,179.33,969.7225,-15.33,0,-116.3885,25,
10,45.165,10,2.984119,0.4726865,0.1584007,179.255,970.0137,-15.33,0,-116.3886,25,
10,45.265,10,2.993225,0.4759047,0.158994,178.9487,970.3199,-15.33,0,-116.3888,25,
10,45.365,10,3.004743,0.4627299,0.1539999,178.8687,970.6088,-15.33,0,-116.3891,25,
10,45.465,10,2.992194,0.4807986,0.1606843,178.9437,970.975,-15.33,0,-116.3891,25,
10,45.565,10,2.992804,0.4700106,0.1570469,179.1612,971.2625,-15.33,0,-116.3891,25,
10,45.665,10,3.005167,0.4865141,0.1618925,179.085,971.5525,-15.33,0,-116.3892,25,
10,45.765,10,2.998826,0.4863095,0.1621666,179.0475,971.8437,-15.33,0,-116.3892,25,
10,45.865,10,2.983667,0.4671691,0.1565755,178.9638,972.1337,-15.33,0,-116.3895,25,
10,45.965,10,3.003551,0.4827016,0.1607103,178.85,972.4175,-15.33,0,-116.3896,25,
10,46.065,10,3.005486,0.4747649,0.1579661,179.3112,972.7112,-15.33,0,-116.3898,25.1,
10,46.165,10,2.990999,0.472443,0.1579549,179.0313,973.0012,-15.33,0,-116.3898,25.1,
10,46.265,10,2.996578,0.4800744,0.1602076,178.7625,973.3575,-15.33,0,-116.39,25.1,
10,46.365,10,3.008201,0.4714103,0.1567084,178.8137,973.6413,-15.33,0,-116.39,25.1,
10,46.465,10,2.995798,0.482812,0.1611631,179.215,973.9325,-15.33,0,-116.39,25.1,
10,46.565,10,2.991374,0.4721182,0.1578266,178.9425,974.2162,-15.33,0,-116.3902,25.1,
10,46.665,10,3.009086,0.478691,0.1590819,179.2038,974.4999,-15.33,0,-116.3901,25.1,
10,46.765,10,3.006055,0.4829744,0.1606672,178.95,974.8575,-15.33,0,-116.3899,25.1,
10,46.865,10,2.986584,0.4656526,0.1559148,178.9837,975.1462,-15.33,0,-116.3897,25.1,
10,46.965,10,3.004873,0.4889497,0.1627189,178.9562,975.4362,-15.33,0,-116.3898,25.1,
10,47.065,10,3.004931,0.4744369,0.1578861,179.0412,975.7237,-15.33,0,-116.3897,25.1,
10,47.165,10,2.990513,0.4758787,0.1591295,179.3037,976.0099,-15.33,0,-116.3894,25.1,
10,47.265,10,2.994501,0.4813117,0.1607319,179.2725,976.3075,-15.33,0,-116.3894,25.1,
10,47.365,10,3.006888,0.4757229,0.158211,178.885,976.5925,-15.33,0,-116.3891,25.1,
10,47.465,10,2.993488,0.479045,0.160029,179.06,976.8824,-15.33,0,-116.3891,25.1,
10,47.565,10,2.987411,0.4626227,0.1548574,179.0912,977.2462,-15.33,0,-116.3893,25.1,
10,47.665,10,3.005931,0.4869038,0.161981,179.16,977.5375,-15.33,0,-116.3895,25.1,
10,47.765,10,3.002368,0.4808636,0.1601615,179.275,977.8213,-15.33,0,-116.3898,25.1,
10,47.865,10,2.986983,0.4658474,0.1559592,178.8387,978.1138,-15.33,0,-116.3898,25.1,
10,47.965,10,3.002795,0.4854944,0.1616808,178.9212,978.4088,-15.33,0,-116.39,25.1,
10,48.065,10,3.008216,0.476801,0.1584996,178.9025,978.6987,-15.33,0,-116.3902,25.1,
10,48.165,10,2.992578,0.4799933,0.1603946,179.1062,978.9838,-15.33,0,-116.3903,25.1,
10,48.265,10,2.996526,0.4858029,0.1621221,178.9025,979.2725,-15.33,0,-116.3903,25,
10,48.365,10,3.009833,0.4747909,0.1577466,178.9337,979.5663,-15.33,0,-116.3903,25,
10,48.465,10,3.002222,0.4838577,0.1611665,178.8862,979.8563,-15.33,0,-116.3905,25,
10,48.565,10,2.994919,0.4677797,0.1561911,179.07,980.215,-15.33,0,-116.3908,25,
10,48.665,10,3.011901,0.4865921,0.1615565,179.0612,980.505,-15.33,0,-116.3907,25,
10,48.765,10,3.008817,0.4822178,0.1602682,179.4512,980.79,-15.33,0,-116.3906,25,
10,48.865,10,2.99251,0.4743102,0.1584992,179.3163,981.08,-15.33,0,-116.3904,25,
10,48.965,10,3.004941,0.4878715,0.1623565,178.8412,981.37,-15.33,0,-116.3906,25,
10,49.065,10,3.011811,0.4778759,0.1586673,178.9238,981.6625,-15.33,0,-116.3907,25,
10,49.165,10,2.998891,0.4859198,0.1620332,179.2225,981.9512,-15.33,0,-116.3906,25,
10,49.265,10,3.001916,0.484163,0.1612847,179.2088,982.3124,-15.33,0,-116.3907,25,
10,49.365,10,3.015015,0.4824808,0.160026,179.0775,982.5963,-15.33,0,-116.3906,25,
10,49.465,10,3.004857,0.4847085,0.1613083,179.0075,982.8912,-15.33,0,-116.3907,25,
10,49.565,10,2.991729,0.4694164,0.1569047,178.855,983.175,-15.33,0,-116.3907,25,
10,49.665,10,3.01078,0.4818865,0.1600537,179.1175,983.4588,-15.33,0,-116.3906,25,
10,49.765,10,3.009656,0.4819287,0.1601275,179.2787,983.7449,-15.33,0,-116.3907,25,
10,49.865,10,2.994522,0.4758398,0.1589034,178.9275,984.0375,-15.33,0,-116.391,25,
10,49.965,10,3.007284,0.4899986,0.1629372,178.7787,984.3987,-15.33,0,-116.3913,25,
10,50.065,10,3.015814,0.4722676,0.156597,178.97,984.6824,-15.33,0,-116.3913,25,
10,50.165,10,3.001594,0.4852346,0.161659,178.8325,984.9725,-15.33,0,-116.3912,25,
10,50.265,10,3.00286,0.4824581,0.1606662,179.1162,985.2688,-15.33,0,-116.3913,25,
10,50.365,10,3.013313,0.4799511,0.1592769,179.0237,985.5588,-15.33,0,-116.3913,25,
10,50.465,10,3.008712,0.4850333,0.1612096,178.9375,985.8488,-15.33,0,-116.3913,25.1,
10,50.565,10,2.997869,0.4666528,0.1556615,178.8125,986.14,-15.33,0,-116.3913,25.1,
10,50.665,10,3.017898,0.4767069,0.1579599,179.1025,986.425,-15.33,0,-116.3913,25.1,
10,50.765,10,3.014458,0.4781747,0.1586271,179.1763,986.7863,-15.33,0,-116.3913,25.1,
10,50.865,10,2.996172,0.4724982,0.1577006,179.1038,987.0663,-15.33,0,-116.3911,25.1,
10,50.965,10,3.006325,0.4823282,0.1604378,178.9625,987.3575,-15.33,0,-116.3911,25.1,
10,51.065,10,3.015192,0.4699587,0.1558636,179.0575,987.645,-15.33,0,-116.3911,25.1,
10,51.165,10,3.000749,0.4850138,0.1616309,179.1975,987.9312,-15.33,0,-116.3911,25.1,
10,51.265,10,3.002996,0.4816722,0.1603972,179.3662,988.2188,-15.33,0,-116.3913,25.1,
10,51.365,10,3.013901,0.4779344,0.1585767,179.2,988.5137,-15.33,0,-116.3911,25.1,
10,51.465,10,3.011396,0.4833154,0.1604954,179.215,988.8749,-15.33,0,-116.3909,25.1,
10,51.565,10,2.992222,0.4665521,0.1559216,178.7563,989.1588,-15.33,0,-116.391,25,
10,51.665,10,3.013953,0.4883846,0.1620412,178.9225,989.4525,-15.33,0,-116.3912,25,
10,51.765,10,3.012625,0.4810032,0.1596625,179.115,989.7363,-15.33,0,-116.3911,25,
10,51.865,10,2.997597,0.475541,0.1586408,179.1013,990.0175,-15.33,0,-116.3912,25,
10,51.965,10,3.004603,0.4865921,0.1619489,179.005,990.3074,-15.33,0,-116.3912,25,
10,52.065,10,3.016625,0.4715532,0.1563181,178.8787,990.665,-15.33,0,-116.3911,25,
10,52.165,10,3.001597,0.4879982,0.1625795,178.9638,990.9512,-15.33,0,-116.3908,25,
10,52.265,10,2.998761,0.4783403,0.1595127,178.8537,991.235,-15.33,0,-116.3908,25,
10,52.365,10,3.011817,0.4845754,0.1608914,179.0762,991.5188,-15.33,0,-116.3908,25,
10,52.465,10,3.009619,0.4853418,0.1612635,179.0988,991.8137,-15.33,0,-116.3906,25,
10,52.565,10,2.989906,0.4706179,0.1574023,178.8737,992.1063,-15.33,0,-116.3905,25,
10,52.665,10,3.011086,0.4860919,0.1614341,178.805,992.4,-15.33,0,-116.3905,25.1,
10,52.765,10,3.011981,0.4780773,0.1587252,179.2075,992.7549,-15.33,0,-116.3904,25.1,
10,52.865,10,2.995448,0.4779798,0.1595687,179.135,993.0512,-15.33,0,-116.3905,25.1,
10,52.965,10,3.000922,0.4867479,0.1621995,179.0862,993.34,-15.33,0,-116.3907,25.1,
10,53.065,10,3.01474,0.4735861,0.1570902,179.0187,993.6225,-15.33,0,-116.3906,25.1,
10,53.165,10,3.003857,0.488849,0.1627404,179.0625,993.9063,-15.33,0,-116.3904,25.1,
10,53.265,10,2.998925,0.4699684,0.1567123,179.1975,994.195,-15.33,0,-116.3905,25.1,
10,53.365,10,3.012238,0.4873779,0.1617993,179.3362,994.4875,-15.33,0,-116.3906,25.1,
10,53.465,10,3.012108,0.4868778,0.1616402,179.05,994.8488,-15.33,0,-116.3907,25.1,
10,53.565,10,2.989971,0.4692442,0.1569394,179.0163,995.1362,-15.33,0,-116.3907,25.1,
10,53.665,10,3.010721,0.4904597,0.1629044,178.8425,995.425,-15.33,0,-116.3906,25.1,
10,53.765,10,3.012037,0.4780091,0.1586996,179.0275,995.7137,-15.33,0,-116.3905,25.1,
10,53.865,10,2.99642,0.4791229,0.1598984,179.1837,996.0013,-15.33,0,-116.3905,25.1,
10,53.965,10,3.001714,0.4862154,0.1619792,179.2137,996.29,-15.33,0,-116.3907,25.1,
10,54.065,10,3.01448,0.4836434,0.1604401,178.8712,996.5713,-15.33,0,-116.3906,25.1,
10,54.165,10,3.00304,0.4845169,0.1613422,178.955,996.9349,-15.33,0,-116.3906,25.1,
10,54.265,10,2.995655,0.4686824,0.1564541,178.9912,997.2238,-15.33,0,-116.3904,25.1,
10,54.365,10,3.009891,0.484085,0.1608314,179.2012,997.5074,-15.33,0,-116.3902,25.1,
10,54.465,10,3.008368,0.4869298,0.1618584,179.1712,997.8062,-15.33,0,-116.3902,25.1,
10,54.565,10,2.988067,0.469319,0.1570644,178.9187,998.09,-15.33,0,-116.39,25.1,
10,54.665,10,3.007151,0.4861601,0.161668,178.9025,998.3775,-15.33,0,-116.39,25.1,
10,54.765,10,3.01095,0.4777947,0.1586857,178.8913,998.665,-15.33,0,-116.3901,25.1,
10,54.865,10,2.992816,0.4836271,0.161596,179.1162,999.0237,-15.33,0,-116.3899,25.1,
10,54.965,10,2.995559,0.4818151,0.1608431,179.0187,999.3137,-15.33,0,-116.3898,25.1,
10,55.065,10,3.009817,0.4740375,0.1574971,179.255,999.605,-15.33,0,-116.3898,25.1,
10,55.165,10,3.000098,0.4855918,0.1618586,178.9288,999.895,-15.33,0,-116.3898,25.1,
10,55.265,10,2.991377,0.4643958,0.1552449,178.9738,1000.2,-15.33,0,-116.3897,25.1,
10,55.365,10,3.00761,0.4851437,0.1613054,178.915,1000.482,-15.33,0,-116.3898,25.1,
10,55.465,10,3.006715,0.4812338,0.160053,179.2687,1000.774,-15.33,0,-116.3896,25.1,
10,55.565,10,2.984998,0.4704361,0.1576001,178.9425,1001.062,-15.33,0,-116.3896,25.1,
10,55.665,10,3.002083,0.4854327,0.1616986,179.0425,1001.345,-15.33,0,-116.3898,25.1,
10,55.765,10,3.008752,0.4710401,0.1565566,179.0537,1001.704,-15.33,0,-116.3898,25.1,
10,55.865,10,2.99263,0.4827861,0.161325,179.0737,1001.986,-15.33,0,-116.3898,25.1,
10,55.965,10,2.99546,0.4785254,0.1597502,179.2237,1002.276,-15.33,0,-116.3897,25.1,
10,56.065,10,3.008696,0.475502,0.1580426,179.1712,1002.564,-15.33,0,-116.3898,25.1,
10,56.165,10,3.002959,0.4909079,0.1634747,178.91,1002.848,-15.33,0,-116.39,25.1,
10,56.265,10,2.988692,0.4704945,0.1574249,178.9613,1003.139,-15.33,0,-116.3899,25.1,
10,56.365,10,3.006603,0.4884983,0.1624751,179.2275,1003.5,-15.33,0,-116.3896,25.1,
10,56.465,10,3.006297,0.4854652,0.1614828,179.3488,1003.784,-15.33,0,-116.3895,25.1,
10,56.565,10,2.985432,0.4768692,0.1597321,179.1875,1004.076,-15.33,0,-116.3894,25.1,
10,56.665,10,2.999693,0.4878585,0.1626362,178.8412,1004.366,-15.33,0,-116.3895,25.1,
10,56.765,10,3.008408,0.4725047,0.1570614,178.8075,1004.656,-15.33,0,-116.3895,25.1,
10,56.865,10,2.995389,0.4809512,0.1605639,179.0788,1004.945,-15.33,0,-116.3897,25.1,
10,56.965,10,2.991906,0.4739368,0.1584063,179.0325,1005.299,-15.33,0,-116.3896,25.1,
10,57.065,10,3.007161,0.4828932,0.1605811,179.1138,1005.589,-15.33,0,-116.3897,25.1,
10,57.165,10,3.001581,0.4836304,0.1611252,179.0025,1005.875,-15.33,0,-116.3898,25.1,
10,57.265,10,2.987726,0.4686597,0.1568617,179.015,1006.165,-15.33,0,-116.3898,25.1,
10,57.365,10,3.007935,0.4865011,0.1617393,179.085,1006.456,-15.33,0,-116.39,25.1,
10,57.465,10,3.007266,0.4827081,0.160514,179.105,1006.74,-15.33,0,-116.3901,25.1,
10,57.565,10,2.989005,0.4774927,0.1597497,179.1275,1007.031,-15.33,0,-116.39,25.1,
10,57.665,10,2.999203,0.4877709,0.1626335,178.945,1007.318,-15.33,0,-116.39,25.1,
10,57.765,10,3.009634,0.4686207,0.1557069,179.0587,1007.68,-15.33,0,-116.3903,25.1,
10,57.865,10,2.999281,0.4891835,0.1631003,178.9025,1007.968,-15.33,0,-116.3903,25.1,
10,57.965,10,2.993095,0.4753104,0.1588023,179.34,1008.255,-15.33,0,-116.3903,25.1,
10,58.065,10,3.009164,0.4813117,0.1599486,179.2413,1008.542,-15.33,0,-116.3904,25.1,
10,58.165,10,3.007882,0.4886704,0.1624633,179.3575,1008.832,-15.33,0,-116.3904,25.1,
10,58.265,10,2.990962,0.4705757,0.1573326,178.8075,1009.119,-15.33,0,-116.3903,25.1,
10,58.365,10,3.007839,0.4925673,0.1637612,179.0663,1009.406,-15.33,0,-116.39,25.1,
10,58.465,10,3.009981,0.4816462,0.1600164,179.2725,1009.769,-15.33,0,-116.39,25.1,
10,58.565,10,2.991405,0.4799186,0.1604325,179.1925,1010.054,-15.33,0,-116.3902,25.1,
10,58.665,10,2.998523,0.4821788,0.1608054,179.1675,1010.334,-15.33,0,-116.3905,25.1,
10,58.765,10,3.010693,0.4725307,0.1569508,178.97,1010.626,-15.33,0,-116.3906,25.1,
10,58.865,10,3.000863,0.4848936,0.1615847,178.8462,1010.916,-15.33,0,-116.3907,25.1,
10,58.965,10,2.993132,0.4747162,0.1586018,179.045,1011.211,-15.33,0,-116.391,25.1,
10,59.065,10,3.011548,0.4836758,0.1606071,179.1338,1011.497,-15.33,0,-116.3912,25.1,
10,59.165,10,3.008953,0.4889692,0.1625047,178.7525,1011.787,-15.33,0,-116.3911,25.1,
10,59.265,10,2.992144,0.4695917,0.1569415,178.7425,1012.15,-15.33,0,-116.3912,25.1,
10,59.365,10,3.010736,0.4893166,0.1625239,178.65,1012.441,-15.33,0,-116.3913,25.1,
10,59.465,10,3.013155,0.4792723,0.15906,179.0962,1012.725,-15.33,0,-116.3913,25.1,
10,59.565,10,2.994603,0.4825197,0.1611298,179.2025,1013.019,-15.33,0,-116.391,25.1,
10,59.665,10,3.000485,0.4859815,0.1619676,179.3513,1013.304,-15.33,0,-116.391,25.1,
10,59.765,10,3.013399,0.4742875,0.1573929,178.8162,1013.594,-15.33,0,-116.391,25.1,
10,59.865,10,3.00426,0.4858516,0.1617209,179.0675,1013.883,-15.33,0,-116.3908,25.1,
10,59.965,10,2.993779,0.4719883,0.1576564,179.1,1014.244,-15.33,0,-116.3907,25.1,
10,60.065,10,3.011743,0.4842117,0.1607746,179.255,1014.53,-15.33,0,-116.3909,25.1,
10,60.165,10,3.008867,0.4823249,0.1603012,179.1837,1014.816,-15.33,0,-116.391,25.1,
10,60.265,10,2.992027,0.4668477,0.1560306,179.125,1015.1,-15.33,0,-116.3908,25.1,
10,60.365,10,3.006083,0.4843675,0.1611291,179.0925,1015.394,-15.33,0,-116.3905,25.1,
10,60.465,10,3.010876,0.476905,0.1583941,179.3337,1015.679,-15.33,0,-116.3905,25.1,
10,60.565,10,2.992275,0.482143,0.1611293,179.1962,1016.034,-15.33,0,-116.3905,25.1,
10,60.665,10,2.999584,0.4840623,0.1613764,179.2937,1016.324,-15.33,0,-116.3904,25.1,
10,60.765,10,3.010746,0.4761191,0.1581399,178.8862,1016.612,-15.33,0,-116.3902,25.1,
10,60.865,10,3.001222,0.4867934,0.1621984,178.705,1016.902,-15.33,0,-116.3903,25.1,
10,60.965,10,2.989776,0.4712025,0.1576046,178.79,1017.186,-15.33,0,-116.3902,25.1,
10,61.065,10,3.008975,0.4849716,0.161175,179.29,1017.473,-15.33,0,-116.3903,25.1,
10,61.165,10,3.005551,0.4846923,0.1612657,179.0562,1017.761,-15.33,0,-116.3904,25.1,
10,61.265,10,2.992339,0.4713746,0.1575271,178.9,1018.054,-15.33,0,-116.3904,25.1,
10,61.365,10,3.004656,0.4871214,0.1621222,178.8137,1018.416,-15.33,0,-116.3904,25.1,
10,61.465,10,3.011913,0.4810324,0.1597099,178.7737,1018.701,-15.33,0,-116.3906,25.1,
10,61.565,10,2.993284,0.4836758,0.161587,179.0475,1018.987,-15.33,0,-116.3905,25.1,
10,61.665,10,2.997176,0.4787885,0.1597465,179.1212,1019.277,-15.33,0,-116.3905,25.1,
10,61.765,10,3.010857,0.4784702,0.1589149,179.195,1019.57,-15.33,0,-116.3906,25.1,
10,61.865,10,3.004312,0.4861731,0.1618251,178.825,1019.861,-15.33,0,-116.3905,25.1,
10,61.965,10,2.990993,0.4747422,0.158724,179.0475,1020.149,-15.33,0,-116.3906,25.1,
10,62.065,10,3.011018,0.4879235,0.162046,179.0675,1020.51,-15.33,0,-116.3908,25.1,
10,62.165,10,3.007387,0.4875468,0.1621164,179.2787,1020.794,-15.33,0,-116.3907,25.1,
10,62.265,10,2.990983,0.4747519,0.1587277,179.1725,1021.083,-15.33,0,-116.3907,25.1,
10,62.365,10,3.004659,0.4886574,0.1626332,179.2612,1021.371,-15.33,0,-116.3909,25.1,
10,62.465,10,3.014161,0.4747909,0.1575201,178.84,1021.661,-15.33,0,-116.391,25.1,
10,62.565,10,2.996795,0.4843124,0.1616101,179.3163,1021.951,-15.33,0,-116.391,25.1,
10,62.665,10,3.000448,0.4822437,0.1607239,179.2325,1022.24,-15.33,0,-116.3911,25.1,
10,62.765,10,3.013309,0.4809026,0.1595928,179.1587,1022.601,-15.33,0,-116.3911,25.1,
10,62.865,10,3.006975,0.4904695,0.1631106,179.04,1022.886,-15.33,0,-116.3911,25.1,
10,62.965,10,2.991835,0.4735016,0.1582646,178.7387,1023.173,-15.33,0,-116.3914,25.1,
10,63.065,10,3.014765,0.4926907,0.1634259,178.9288,1023.461,-15.33,0,-116.3916,25.1,
10,63.165,10,3.012378,0.4856373,0.161214,179.1125,1023.754,-15.33,0,-116.3917,25.1,
10,63.265,10,2.997206,0.4764665,0.1589702,178.9862,1024.037,-15.33,0,-116.3918,25.1,
10,63.365,10,3.007142,0.4874753,0.1621059,178.7688,1024.329,-15.33,0,-116.3917,25.1,
10,63.465,10,3.017384,0.4752942,0.1575186,178.9362,1024.625,-15.33,0,-116.3917,25.1,
10,63.565,10,3.002207,0.4857964,0.1618131,178.735,1024.98,-15.33,0,-116.3915,25.1,
10,63.665,10,3.00195,0.478113,0.1592675,179.145,1025.264,-15.33,0,-116.3915,25.1,
10,63.765,10,3.01522,0.4801589,0.1592451,179.0137,1025.555,-15.33,0,-116.3919,25.1,
10,63.865,10,3.013381,0.4879592,0.1619308,179.13,1025.845,-15.33,0,-116.3919,25.1,
10,63.965,10,2.994748,0.4676173,0.1561458,178.9337,1026.131,-15.33,0,-116.3917,25.1,
10,64.065,10,3.016251,0.4892517,0.1622052,179.0875,1026.42,-15.33,0,-116.3918,25.1,
10,64.165,10,3.012653,0.4805291,0.1595036,179.1262,1026.774,-15.33,0,-116.3917,25.1,
10,64.265,10,2.998191,0.4790483,0.1597791,179.1512,1027.064,-15.33,0,-116.3916,25.1,
10,64.365,10,3.005464,0.4875176,0.1622104,179.0363,1027.35,-15.33,0,-116.3919,25.1,
10,64.465,10,3.021706,0.4723618,0.1563229,179.1487,1027.637,-15.33,0,-116.392,25.1,
10,64.565,10,3.005018,0.4893848,0.1628559,178.9912,1027.929,-15.33,0,-116.392,25.1,
10,64.665,10,3.003399,0.4805648,0.160007,179.36,1028.219,-15.33,0,-116.3919,25.1,
10,64.765,10,3.015244,0.4838057,0.1604532,179.0813,1028.57,-15.33,0,-116.3915,25.1,
10,64.865,10,3.013322,0.4840331,0.1606311,179.15,1028.859,-15.33,0,-116.3914,25.1,
10,64.965,10,2.992352,0.468861,0.1566865,178.8375,1029.149,-15.33,0,-116.3912,25.1,
10,65.065,10,3.012566,0.4859425,0.1613052,179.0187,1029.439,-15.33,0,-116.3912,25.1,
10,65.165,10,3.01434,0.4823282,0.1600112,178.9137,1029.723,-15.33,0,-116.3912,25.1,
10,65.265,10,2.99907,0.4830329,0.1610609,179.2262,1030.007,-15.33,0,-116.3912,25.1,
10,65.365,10,3.004303,0.4887289,0.1626763,179.055,1030.319,-15.33,0,-116.3911,25.1,
10,65.465,10,3.015978,0.4765737,0.1580163,178.8625,1030.611,-15.33,0,-116.3911,25.1,
10,65.565,10,3.002176,0.4865238,0.1620571,178.9713,1030.901,-15.33,0,-116.3909,25.1,
10,65.665,10,2.996844,0.4745733,0.1583577,179.33,1031.193,-15.33,0,-116.3909,25.1,
10,65.765,10,3.013046,0.486066,0.1613204,179.1475,1031.555,-15.33,0,-116.3912,25.1,
10,65.865,10,3.011684,0.4884268,0.1621773,178.9288,1031.839,-15.33,0,-116.3912,25.1,
10,65.965,10,2.993823,0.4698158,0.1569284,179.065,1032.122,-15.33,0,-116.3909,25.1,
10,66.065,10,3.011409,0.4892062,0.162451,178.845,1032.41,-15.33,0,-116.3907,25.1,
10,66.165,10,3.010675,0.4812208,0.1598382,178.8663,1032.698,-15.33,0,-116.3908,25.1,
10,66.265,10,2.995299,0.4832017,0.16132,179.06,1032.981,-15.33,0,-116.3908,25.1,
10,66.365,10,2.999913,0.4887938,0.162936,179.2575,1033.269,-15.33,0,-116.3906,25.1,
10,66.465,10,3.014133,0.487891,0.1618678,178.8587,1033.635,-15.33,0,-116.3905,25.1,
10,66.565,10,3.001616,0.4973118,0.1656814,179.1675,1033.919,-15.33,0,-116.3904,25.1,
10,66.665,10,2.994968,0.4784605,0.1597548,179.0175,1034.201,-15.33,0,-116.3904,25.1,
10,66.765,10,3.010972,0.4940319,0.1640772,179.2763,1034.492,-15.33,0,-116.3906,25.1,
10,66.865,10,3.009117,0.4943404,0.1642809,178.9762,1034.786,-15.33,0,-116.3907,25.1,
10,66.965,10,2.990677,0.4809935,0.160831,179.09,1035.073,-15.33,0,-116.3905,25.1,
10,67.065,10,3.009337,0.4977437,0.1653998,178.9288,1035.432,-15.33,0,-116.3907,25.1,
10,67.165,10,3.011539,0.4840168,0.1607208,179.0212,1035.726,-15.33,0,-116.3908,25.1,
10,67.265,10,2.995216,0.4871928,0.162657,179.225,1036.01,-15.33,0,-116.3907,25.1,
10,67.365,10,3.001984,0.4913008,0.1636587,179.2763,1036.296,-15.33,0,-116.3908,25.1,
10,67.465,10,3.015455,0.4819969,0.1598422,178.7725,1036.579,-15.33,0,-116.391,25.1,
10,67.565,10,3.001742,0.486894,0.1622038,178.8925,1036.866,-15.33,0,-116.3909,25.1,
10,67.665,10,2.993488,0.4711895,0.1574048,179.0562,1037.154,-15.33,0,-116.391,25.1,
10,67.765,10,3.011681,0.4872643,0.1617915,179.1688,1037.511,-15.33,0,-116.391,25.1,
10,67.865,10,3.008718,0.4834128,0.1606707,179.1775,1037.799,-15.33,0,-116.391,25.1,
10,67.965,10,2.991055,0.474583,0.1586675,179.0862,1038.081,-15.33,0,-116.3909,25.1,
10,68.065,10,3.007288,0.489531,0.1627816,178.7725,1038.37,-15.33,0,-116.3906,25.1,
10,68.165,10,3.009944,0.4740894,0.1575077,178.885,1038.659,-15.33,0,-116.3906,25.1,
10,68.265,10,2.992414,0.4822243,0.1611489,179.12,1038.951,-15.33,0,-116.3908,25.1,
10,68.365,10,2.999959,0.4836369,0.1612145,179.0163,1039.245,-15.33,0,-116.391,25.1,
10,68.465,10,3.013365,0.4792918,0.1590553,179.0975,1039.6,-15.33,0,-116.3908,25.1,
10,68.565,10,3.004944,0.4859555,0.1617187,179.0175,1039.887,-15.33,0,-116.391,25.1,
10,68.665,10,2.994501,0.473992,0.1582875,179.0363,1040.172,-15.33,0,-116.3909,25.1,
10,68.765,10,3.012201,0.4878163,0.1619468,178.9688,1040.46,-15.33,0,-116.3907,25.1,
10,68.865,10,3.009244,0.488836,0.1624448,179.1212,1040.742,-15.33,0,-116.3905,25.1,
10,68.965,10,2.990309,0.4780935,0.159881,179.0087,1041.103,-15.33,0,-116.3904,25.1,
10,69.065,10,3.005161,0.4915769,0.1635776,179.1062,1041.386,-15.33,0,-116.3903,25.1,
10,69.165,10,3.009709,0.4801784,0.1595431,178.8387,1041.671,-15.33,0,-116.3902,25.1,
10,69.265,10,2.994367,0.4857704,0.1622281,178.9662,1041.955,-15.33,0,-116.3901,25.1,
10,69.365,10,2.998241,0.4769537,0.1590778,179.1725,1042.249,-15.33,0,-116.3901,25.1,
10,69.465,10,3.010185,0.4849586,0.1611059,179.0988,1042.532,-15.33,0,-116.3903,25.1,
10,69.565,10,3.003934,0.4870337,0.1621319,179.0275,1042.886,-15.33,0,-116.3904,25.1,
10,69.665,10,2.988599,0.4764373,0.1594183,179.0075,1043.174,-15.33,0,-116.3902,25.1,
10,69.765,10,3.009353,0.4928011,0.1637565,178.9162,1043.464,-15.33,0,-116.3902,25.1,
10,69.865,10,3.007325,0.4889659,0.1625917,179.0762,1043.754,-15.33,0,-116.3903,25.1,
10,69.965,10,2.989977,0.4831952,0.161605,179.2287,1044.042,-15.33,0,-116.3904,25.1,
10,70.065,10,3.002823,0.4956134,0.1650492,178.745,1044.334,-15.33,0,-116.3904,25.1,
10,70.165,10,3.008703,0.4828185,0.160474,178.8913,1044.621,-15.33,0,-116.3902,25.1,
10,70.265,10,2.994448,0.4889464,0.1632843,178.8862,1044.911,-15.33,0,-116.3904,25.1,
10,70.365,10,2.99647,0.4851956,0.1619224,179.2012,1045.279,-15.33,0,-116.3906,25.1,
10,70.465,10,3.009746,0.4884203,0.1622796,178.9362,1045.57,-15.33,0,-116.3908,25.1,
10,70.565,10,3.010315,0.4956979,0.1646664,178.9425,1045.861,-15.33,0,-116.3908,25.1,
10,70.665,10,2.996919,0.4769147,0.159135,178.7787,1046.147,-15.33,0,-116.3908,25.1,
10,70.765,10,3.011879,0.4947269,0.1642586,179,1046.435,-15.33,0,-116.391,25.1,
10,70.865,10,3.009216,0.4828283,0.1604498,179.23,1046.716,-15.33,0,-116.3909,25.1,
10,70.965,10,2.993045,0.4796068,0.1602404,179.3625,1047.002,-15.33,0,-116.391,25.1,
10,71.065,10,3.004885,0.4858711,0.1616938,178.9263,1047.364,-15.33,0,-116.3911,25.1,
10,71.165,10,3.011668,0.4805064,0.1595482,178.9037,1047.652,-15.33,0,-116.391,25.1,
10,71.265,10,2.99821,0.4897485,0.163347,178.8512,1047.94,-15.33,0,-116.3907,25.1,
10,71.365,10,2.998111,0.4823346,0.1608795,179.0775,1048.236,-15.33,0,-116.3908,25.1,
10,71.465,10,3.010294,0.4871863,0.1618401,179.04,1048.522,-15.33,0,-116.391,25.1,
10,71.565,10,3.00978,0.488849,0.1624202,179.1587,1048.807,-15.33,0,-116.3909,25,
10,71.665,10,2.992535,0.4865791,0.1625976,179.0412,1049.095,-15.33,0,-116.3908,25,
10,71.765,10,3.009167,0.4922881,0.1635961,178.91,1049.456,-15.33,0,-116.3907,25,
10,71.865,10,3.010864,0.4877287,0.1619896,179.18,1049.74,-15.33,0,-116.3908,25,
10,71.965,10,2.996367,0.488784,0.1631255,179.1888,1050.024,-15.33,0,-116.3907,25,
10,72.065,10,3.002529,0.4920087,0.1638648,179.0825,1050.313,-15.33,0,-116.3906,25,
10,72.165,10,3.010325,0.4814838,0.1599441,178.83,1050.602,-15.33,0,-116.3904,25,
10,72.265,10,3.00112,0.5018485,0.1672204,178.95,1050.89,-15.33,0,-116.3902,25,
10,72.365,10,2.998306,0.4898135,0.1633634,179.1625,1051.177,-15.33,0,-116.3902,25,
10,72.465,10,3.009164,0.4987115,0.1657309,179.1312,1051.547,-15.33,0,-116.3902,25,
10,72.565,10,3.006885,0.4954315,0.1647657,179.0425,1051.835,-15.33,0,-116.3902,25,
10,72.665,10,2.987677,0.4725339,0.158161,178.9725,1052.128,-15.33,0,-116.3903,25.1,
10,72.765,10,3.007021,0.4904695,0.1631081,178.9063,1052.416,-15.33,0,-116.3904,25.1,
10,72.865,10,3.007123,0.4769147,0.158595,178.9925,1052.7,-15.33,0,-116.3903,25.1,
10,72.965,10,2.990355,0.4865531,0.1627075,179.1912,1052.98,-15.33,0,-116.3901,25.1,
10,73.065,10,3.00016,0.4911579,0.1637106,179.1187,1053.27,-15.33,0,-116.3901,25.1,
10,73.165,10,3.010808,0.485673,0.1613099,179.0125,1053.631,-15.33,0,-116.3901,25.1,
10,73.265,10,2.997318,0.4897745,0.1634043,179.15,1053.921,-15.33,0,-116.3898,25.1,
10,73.365,10,2.992147,0.4851891,0.1621542,178.95,1054.21,-15.33,0,-116.3898,25.1,
10,73.465,10,3.009523,0.4973768,0.1652676,179.2775,1054.494,-15.33,0,-116.39,25.1,
10,73.565,10,3.00525,0.4918626,0.1636678,179.0825,1054.776,-15.33,0,-116.3899,25.1,
10,73.665,10,2.988386,0.4833966,0.1617584,179.1475,1055.066,-15.33,0,-116.3896,25.1,
10,73.765,10,3.003718,0.4955355,0.164974,178.9625,1055.429,-15.33,0,-116.3895,25,
10,73.865,10,3.006111,0.4797984,0.1596077,179.0663,1055.716,-15.33,0,-116.3897,25,
10,73.965,10,2.98738,0.4821073,0.1613813,179.2262,1056.006,-15.33,0,-116.3896,25,
10,74.065,10,2.994764,0.4875923,0.1628149,179.3237,1056.291,-15.33,0,-116.3895,25,
10,74.165,10,3.008504,0.4741511,0.1576036,179.12,1056.58,-15.33,0,-116.3895,25,
10,74.265,10,2.99582,0.4779474,0.1595381,178.9638,1056.869,-15.33,0,-116.3898,25,
10,74.365,10,2.988928,0.470475,0.157406,178.9225,1057.159,-15.33,0,-116.3898,25,
10,74.465,10,3.006606,0.4876864,0.162205,179.0425,1057.454,-15.33,0,-116.3898,25,
10,74.565,10,3.003777,0.4854879,0.1616258,179.1287,1057.807,-15.33,0,-116.3902,25,
10,74.665,10,2.986962,0.4786293,0.1602395,178.9288,1058.095,-15.33,0,-116.3903,25,
10,74.765,10,3.000746,0.4974028,0.1657597,178.9375,1058.385,-15.33,0,-116.3903,25,
10,74.865,10,3.007529,0.4795938,0.1594644,178.7425,1058.67,-15.33,0,-116.3903,25,
10,74.965,10,2.989702,0.4863745,0.1626833,179.2125,1058.951,-15.33,0,-116.3903,25,
10,75.065,10,2.996042,0.4899109,0.1635194,179.16,1059.238,-15.33,0,-116.3903,25,
10,75.165,10,3.008055,0.4839227,0.1608756,179.1862,1059.597,-15.33,0,-116.3905,25,
10,75.265,10,2.999674,0.4913658,0.1638064,179.0237,1059.884,-15.33,0,-116.3904,25,
10,75.365,10,2.990048,0.4729041,0.1581593,179.0237,1060.172,-15.33,0,-116.3905,25,
10,75.465,10,3.008876,0.4969416,0.1651586,178.8387,1060.471,-15.33,0,-116.3908,25,
10,75.565,10,3.008247,0.4899921,0.1628829,179.2312,1060.76,-15.33,0,-116.391,25,
10,75.665,10,2.993188,0.4848612,0.1619882,179.1162,1061.044,-15.33,0,-116.3909,25,
10,75.765,10,3.005052,0.4937299,0.1643,179.0313,1061.339,-15.33,0,-116.3909,25,
10,75.865,10,3.013591,0.4852184,0.16101,178.9025,1061.622,-15.33,0,-116.3911,25,
10,75.965,10,3.002355,0.5010431,0.1668834,179.0737,1061.984,-15.33,0,-116.3915,25,
10,76.065,10,3.002999,0.4984874,0.1659965,179.1038,1062.274,-15.33,0,-116.3914,25.1,
10,76.165,10,3.015728,0.5018095,0.1663975,179.1937,1062.563,-15.33,0,-116.3915,25.1,
10,76.265,10,3.006591,0.4963343,0.1650821,179.0187,1062.844,-15.33,0,-116.3915,25.1,
10,76.365,10,2.99386,0.4856535,0.1622165,179.03,1063.13,-15.33,0,-116.3915,25.1,
10,76.465,10,3.013749,0.50053,0.1660822,178.97,1063.42,-15.33,0,-116.3912,25.1,
10,76.565,10,3.011517,0.4953471,0.1644843,179.2475,1063.777,-15.33,0,-116.3912,25.1,
10,76.665,10,2.996141,0.4918561,0.1641632,179.1162,1064.061,-15.33,0,-116.3911,25.1,
10,76.765,10,3.003752,0.4998741,0.1664166,178.885,1064.343,-15.33,0,-116.3911,25.1,
10,76.865,10,3.013601,0.4911579,0.1629804,178.9775,1064.63,-15.33,0,-116.3913,25.1,
10,76.965,10,3.01352,0.5001533,0.1659698,178.99,1064.917,-15.33,0,-116.3914,25.1,
10,77.065,10,3.014145,0.4941553,0.1639454,179.1138,1065.269,-15.33,0,-116.3914,25.1,
10,77.165,10,3.028756,0.5006437,0.1652968,179.1763,1065.554,-15.33,0,-116.3913,25.1,
10,77.265,10,3.013334,0.4722936,0.1567345,179.1763,1065.841,-15.33,0,-116.3913,25.1,
10,77.365,10,3.00469,0.4584855,0.15259,178.895,1066.132,-15.33,0,-116.3913,25.1,
10,77.465,10,3.018248,0.4905247,0.1625197,178.9175,1066.421,-15.33,0,-116.3911,25.1,
10,77.565,10,3.019966,0.5162768,0.1709545,179.185,1066.709,-15.33,0,-116.3912,25.1,
10,77.665,10,3.000684,0.4887711,0.1628866,179.2188,1066.994,-15.33,0,-116.3913,25.1,
10,77.765,10,3.005424,0.4881703,0.1624298,178.8763,1067.355,-15.33,0,-116.3916,25.1,
10,77.865,10,3.017251,0.4876117,0.161608,179.0862,1067.64,-15.33,0,-116.3916,25.1,
10,77.965,10,3.006049,0.4936292,0.164212,179.0325,1067.926,-15.33,0,-116.3915,25.1,
10,78.065,10,2.999089,0.4838869,0.1613446,179.2538,1068.211,-15.33,0,-116.3917,25.1,
10,78.165,10,3.018712,0.4948373,0.1639233,179.205,1068.495,-15.33,0,-116.3917,25.1,
10,78.265,10,3.013988,0.4949315,0.1642115,179.1625,1068.851,-15.33,0,-116.3919,25.1,
10,78.365,10,3.002699,0.5059338,0.168493,178.9512,1069.139,-15.33,0,-116.3919,25.1,
10,78.465,10,3.019427,0.5141985,0.1702967,178.835,1069.424,-15.33,0,-116.3919,25.1,
10,78.565,10,3.019458,0.5001014,0.1656262,179.0937,1069.708,-15.33,0,-116.3919,25.1,
10,78.665,10,3.004185,0.5003157,0.1665395,179.1888,1069.99,-15.33,0,-116.3918,25.1,
10,78.765,10,3.00995,0.5080381,0.1687862,178.855,1070.279,-15.33,0,-116.3919,25.1,
10,78.865,10,3.019226,0.5007638,0.1658583,178.8313,1070.632,-15.33,0,-116.3918,25.1,
10,78.965,10,3.009411,0.5066482,0.1683546,178.9325,1070.916,-15.33,0,-116.3914,25.1,
10,79.065,10,3.003653,0.4990687,0.1661539,178.9025,1071.204,-15.33,0,-116.3912,25.1,
10,79.165,10,3.022068,0.517605,0.1712751,178.9475,1071.491,-15.33,0,-116.391,25.1,
10,79.265,10,3.015601,0.5143121,0.1705505,178.98,1071.771,-15.33,0,-116.3907,25.1,
10,79.365,10,2.999888,0.4975749,0.1658645,178.9688,1072.134,-15.33,0,-116.3907,25.1,
10,79.465,10,3.015399,0.5094897,0.1689626,178.7775,1072.425,-15.33,0,-116.3909,25.1,
10,79.565,10,3.019248,0.5045958,0.1671263,179.1075,1072.718,-15.33,0,-116.391,25.1,
10,79.665,10,3.004727,0.5006956,0.166636,179.1537,1073.004,-15.33,0,-116.3908,25.1,
10,79.765,10,3.011418,0.5032514,0.1671144,179.3838,1073.289,-15.33,0,-116.3908,25.1,
10,79.865,10,3.019876,0.4952594,0.1639999,178.815,1073.574,-15.33,0,-116.3908,25.1,
10,79.965,10,3.011854,0.5029559,0.1669921,179.1025,1073.86,-15.33,0,-116.3906,25.1,
10,80.065,10,3.000228,0.4948178,0.1649267,178.9413,1074.225,-15.33,0,-116.3903,25.1,
10,80.165,10,3.01991,0.5049433,0.1672047,179.255,1074.509,-15.33,0,-116.3904,25.1,
10,80.265,10,3.014399,0.5066255,0.1680685,179.4837,1074.797,-15.33,0,-116.3904,25.1,
10,80.365,10,2.999315,0.4950483,0.1650538,179.2612,1075.092,-15.33,0,-116.3902,25.1,
10,80.465,10,3.01148,0.509048,0.1690359,178.9762,1075.386,-15.33,0,-116.3898,25.1,
10,80.565,10,3.016068,0.5035924,0.1669698,179.2713,1075.667,-15.33,0,-116.3897,25.1,
10,80.665,10,3.000643,0.4999552,0.166616,179.1537,1075.955,-15.33,0,-116.3896,25.1,
10,80.765,10,3.00378,0.5039561,0.167774,179.135,1076.316,-15.33,0,-116.3896,25.1,
10,80.865,10,3.014755,0.5068268,0.1681154,178.94,1076.601,-15.33,0,-116.3897,25.1,
10,80.965,10,3.007318,0.5024623,0.1670798,179.04,1076.896,-15.33,0,-116.3896,25.1,
10,81.065,10,2.995863,0.4902779,0.1636517,178.7825,1077.185,-15.33,0,-116.3896,25.1,
10,81.165,10,3.015876,0.5056674,0.1676685,178.8763,1077.473,-15.33,0,-116.3895,25.1,
10,81.265,10,3.01135,0.5045179,0.1675388,179.1788,1077.759,-15.33,0,-116.3895,25.1,
10,81.365,10,2.995442,0.4830556,0.1612636,178.8125,1078.044,-15.33,0,-116.3895,25.1,
10,81.465,10,3.006445,0.4894725,0.1628077,178.89,1078.404,-15.33,0,-116.3895,25.1,
10,81.565,10,3.010439,0.4778402,0.1587277,178.795,1078.689,-15.33,0,-116.3895,25.1,
10,81.665,10,2.996937,0.4935773,0.1646939,179.1312,1078.974,-15.33,0,-116.3893,25.1,
10,81.765,10,2.998882,0.4995038,0.1665634,179.135,1079.256,-15.33,0,-116.3893,25.1,
10,81.865,10,3.013427,0.5043458,0.1673662,179.3675,1079.545,-15.33,0,-116.3894,25.1,
10,81.965,10,3.008672,0.5041866,0.1675778,178.9688,1079.836,-15.33,0,-116.3893,25.1,
