Repository: Dichimanaym/Tribometer-Data-Processing

Script to perform various data processing utilities from Saint-Gobain Performance Plastics tribometer. See file for possible tasks.

Originally written as a Jupyter Notebook before converting to a .py script. The script was later "frozen" into an app using NSIS to ensure
compatiblity even if Python was not installed.

File: Sample Data/020_FX2_Polyimide_0.25in_Rotary_3N_4tests_300-75mm-s_6-15mm-radius_3min-each.csv (part 13 of 15)
Recipe, UpperSample, LowerSample, OtherInfo, Averaging, LogFrequency, Type, Radius,,Lubricant
Rotary_3N_4tests-REVERSE_75-300mm-s_6-15mm-radius_3min-each.Rx,,,,100,1000,Rotary,1,,Vaseline
Step, Timestamp, RecipeStep, DAQ.COF (),DAQ.Fx (N),DAQ.Fz (N),Rotary.Velocity (rpm),Rotary.Position (rev),XYZ.Y Position (mm),XYZ.Z Position (mm),XYZ.X Position (mm),RTC.Temperature (°C),
13,39.113,13,0.1395185,0.4212829,3.019548,46.7475,4483.583,-18.33,-116.3901,0,25.7,
13,39.213,13,0.1383177,0.4173568,3.017377,47.58375,4483.66,-18.33,-116.3901,0,25.7,
13,39.313,13,0.141216,0.4265178,3.020322,48.97875,4483.736,-18.33,-116.3897,0,25.7,
13,39.413,13,0.1466035,0.4410176,3.008235,46.7125,4483.815,-18.33,-116.3896,0,25.7,
13,39.513,13,0.1396097,0.418344,2.996525,47.20375,4483.89,-18.33,-116.3896,0,25.7,
13,39.613,13,0.1379982,0.4121804,2.986853,48.11625,4483.965,-18.33,-116.3896,0,25.7,
13,39.713,13,0.1361572,0.4063415,2.984354,47.46625,4484.061,-18.33,-116.3898,0,25.7,
13,39.813,13,0.1339367,0.4000285,2.986698,48.39125,4484.138,-18.33,-116.3898,0,25.7,
13,39.913,13,0.1409949,0.4234067,3.002993,47.57375,4484.214,-18.33,-116.3898,0,25.7,
13,40.013,13,0.1464413,0.4402772,3.00651,46.56,4484.294,-18.33,-116.3897,0,25.7,
13,40.113,13,0.1392704,0.4205555,3.019706,48.88625,4484.37,-18.33,-116.3893,0,25.8,
13,40.213,13,0.1391035,0.4196624,3.016907,48.4075,4484.446,-18.33,-116.3892,0,25.8,
13,40.313,13,0.1368718,0.4123297,3.012526,46.665,4484.525,-18.33,-116.3888,0,25.8,
13,40.413,13,0.134596,0.4052861,3.011129,47.99,4484.601,-18.33,-116.3887,0,25.8,
13,40.513,13,0.1370255,0.4131643,3.015238,47.85875,4484.696,-18.33,-116.3886,0,25.8,
13,40.613,13,0.140372,0.4220103,3.006371,48.24375,4484.771,-18.33,-116.3884,0,25.8,
13,40.713,13,0.1418926,0.4256507,2.99981,47.76625,4484.849,-18.33,-116.3884,0,25.8,
13,40.813,13,0.1359991,0.4065883,2.989639,46.7775,4484.926,-18.33,-116.3886,0,25.8,
13,40.913,13,0.1353743,0.4032434,2.978729,47.8525,4485.002,-18.33,-116.3886,0,25.8,
13,41.013,13,0.1355366,0.403474,2.976865,48.28375,4485.079,-18.33,-116.3886,0,25.8,
13,41.113,13,0.1388152,0.4149342,2.989113,47.06875,4485.173,-18.33,-116.3889,0,25.8,
13,41.213,13,0.139536,0.4184414,2.998807,48.28,4485.249,-18.33,-116.3889,0,25.8,
13,41.313,13,0.1467153,0.4405467,3.002733,47.13625,4485.327,-18.33,-116.3889,0,25.8,
13,41.413,13,0.136192,0.410784,3.016213,48.0275,4485.404,-18.33,-116.389,0,25.8,
13,41.513,13,0.1380245,0.4158759,3.013058,48.84125,4485.481,-18.33,-116.389,0,25.8,
13,41.613,13,0.1384493,0.4171619,3.013102,46.8875,4485.559,-18.33,-116.3888,0,25.8,
13,41.713,13,0.1372381,0.4131903,3.010755,47.51375,4485.652,-18.33,-116.3887,0,25.8,
13,41.813,13,0.1379409,0.4158824,3.014931,48.93625,4485.726,-18.33,-116.3884,0,25.8,
13,41.913,13,0.145074,0.4353898,3.001157,46.7475,4485.804,-18.33,-116.3883,0,25.8,
13,42.013,13,0.1382726,0.4139827,2.993961,47.755,4485.88,-18.33,-116.3884,0,25.8,
13,42.113,13,0.1337271,0.3985996,2.980695,47.9225,4485.958,-18.33,-116.3884,0,25.8,
13,42.213,13,0.1341122,0.3994212,2.978261,46.745,4486.036,-18.33,-116.3884,0,25.8,
13,42.313,13,0.1367474,0.406965,2.976035,48.74125,4486.112,-18.33,-116.3886,0,25.8,
13,42.413,13,0.1354771,0.4057699,2.995119,47.91375,4486.195,-18.33,-116.3887,0,25.8,
13,42.513,13,0.1457123,0.4369842,2.998952,46.6225,4486.291,-18.33,-116.3889,0,25.8,
13,42.613,13,0.1392941,0.4196073,3.012383,48.4675,4486.366,-18.33,-116.3889,0,25.8,
13,42.713,13,0.1383797,0.4172009,3.0149,47.7575,4486.442,-18.33,-116.3887,0,25.8,
13,42.813,13,0.1362171,0.4101442,3.010959,47.93625,4486.519,-18.33,-116.3886,0,25.8,
13,42.913,13,0.1362119,0.4098032,3.008572,48.02375,4486.594,-18.33,-116.3884,0,25.8,
13,43.013,13,0.1370389,0.4127097,3.011625,47.06375,4486.671,-18.33,-116.3882,0,25.8,
13,43.113,13,0.1401223,0.4209614,3.004244,48.7575,4486.768,-18.33,-116.3882,0,25.8,
13,43.213,13,0.1418343,0.424985,2.996349,47.75625,4486.844,-18.33,-116.3881,0,25.8,
13,43.313,13,0.1355673,0.4046009,2.984503,46.8725,4486.921,-18.33,-116.388,0,25.8,
13,43.413,13,0.1381552,0.4108262,2.973657,48.48375,4486.999,-18.33,-116.3882,0,25.8,
13,43.513,13,0.1372781,0.4080821,2.972666,47.735,4487.074,-18.33,-116.3885,0,25.7,
13,43.613,13,0.1377687,0.4108782,2.982376,47.46,4487.15,-18.33,-116.3887,0,25.7,
13,43.713,13,0.1414831,0.4239133,2.996212,48.5225,4487.225,-18.33,-116.3887,0,25.7,
13,43.813,13,0.1477413,0.4428913,2.997748,46.36375,4487.322,-18.33,-116.3885,0,25.7,
13,43.913,13,0.1394423,0.4197989,3.010557,48.49375,4487.397,-18.33,-116.3883,0,25.7,
13,44.013,13,0.1351321,0.406624,3.009086,48.455,4487.474,-18.33,-116.3881,0,25.7,
13,44.113,13,0.1376552,0.4139242,3.006965,46.465,4487.552,-18.33,-116.388,0,25.7,
13,44.213,13,0.1348931,0.4055654,3.006569,47.62625,4487.63,-18.33,-116.3878,0,25.7,
13,44.313,13,0.137805,0.4146062,3.008643,48.315,4487.706,-18.33,-116.3877,0,25.7,
13,44.413,13,0.1447864,0.4339349,2.99707,47.0725,4487.801,-18.33,-116.3876,0,25.7,
13,44.513,13,0.1384385,0.4137586,2.988754,48.3675,4487.877,-18.33,-116.3874,0,25.8,
13,44.613,13,0.1343982,0.3997752,2.974558,47.28,4487.955,-18.33,-116.3876,0,25.8,
13,44.713,13,0.1341392,0.3985379,2.971078,47.52125,4488.032,-18.33,-116.3878,0,25.8,
13,44.813,13,0.1349311,0.4007721,2.970199,48.49375,4488.107,-18.33,-116.3879,0,25.8,
13,44.913,13,0.1366499,0.4084945,2.989351,47.94625,4488.188,-18.33,-116.3883,0,25.8,
13,45.013,13,0.1442864,0.4315188,2.99071,47.0075,4488.263,-18.33,-116.3883,0,25.8,
13,45.113,13,0.1393091,0.4191396,3.008702,47.9175,4488.356,-18.33,-116.3883,0,25.8,
13,45.213,13,0.1381393,0.4166878,3.016433,47.96875,4488.434,-18.33,-116.3885,0,25.8,
13,45.313,13,0.1380953,0.4157493,3.010597,48.45,4488.51,-18.33,-116.3883,0,25.8,
13,45.413,13,0.1406751,0.4234814,3.010352,46.97625,4488.589,-18.33,-116.388,0,25.8,
13,45.513,13,0.1414293,0.4257092,3.010049,46.90875,4488.665,-18.33,-116.3878,0,25.8,
13,45.613,13,0.144529,0.434185,3.004138,48.64625,4488.741,-18.33,-116.3875,0,25.8,
13,45.713,13,0.1500166,0.449357,2.995383,47.79875,4488.82,-18.33,-116.3875,0,25.8,
13,45.813,13,0.1422969,0.424381,2.982363,47.12875,4488.915,-18.33,-116.3875,0,25.8,
13,45.913,13,0.1381548,0.4104592,2.97101,48.1425,4488.989,-18.33,-116.3876,0,25.8,
13,46.013,13,0.1389526,0.4124661,2.968394,47.33125,4489.066,-18.33,-116.3877,0,25.8,
13,46.113,13,0.1371037,0.4078158,2.974505,48.3125,4489.144,-18.33,-116.3879,0,25.8,
13,46.213,13,0.1444753,0.4318338,2.98898,48.64125,4489.22,-18.33,-116.388,0,25.8,
13,46.313,13,0.151848,0.4546243,2.993943,46.44125,4489.299,-18.33,-116.3878,0,25.8,
13,46.413,13,0.1412077,0.4246115,3.006999,48.06375,4489.394,-18.33,-116.3877,0,25.8,
13,46.513,13,0.1397954,0.4199937,3.004346,48.6025,4489.47,-18.33,-116.3876,0,25.8,
13,46.613,13,0.1433722,0.4302848,3.001172,46.715,4489.546,-18.33,-116.3875,0,25.8,
13,46.713,13,0.1416185,0.4251052,3.001764,48.05,4489.621,-18.33,-116.3873,0,25.8,
13,46.813,13,0.1448448,0.4350618,3.00364,47.755,4489.699,-18.33,-116.3873,0,25.7,
13,46.913,13,0.1491573,0.446483,2.99337,47.42875,4489.775,-18.33,-116.3873,0,25.7,
13,47.013,13,0.146669,0.4385593,2.990129,48.4875,4489.869,-18.33,-116.3873,0,25.7,
13,47.113,13,0.140051,0.4165027,2.973936,47.23625,4489.945,-18.33,-116.3873,0,25.7,
13,47.213,13,0.1424385,0.4230398,2.969982,47.8675,4490.021,-18.33,-116.3875,0,25.7,
13,47.313,13,0.1402373,0.4157428,2.964567,48.46125,4490.097,-18.33,-116.3877,0,25.7,
13,47.413,13,0.1415734,0.4222701,2.982695,47.22375,4490.181,-18.33,-116.388,0,25.7,
13,47.513,13,0.1464243,0.4375168,2.988008,48.18625,4490.257,-18.33,-116.3882,0,25.7,
13,47.613,13,0.1472216,0.442047,3.002596,47.72125,4490.335,-18.33,-116.3882,0,25.7,
13,47.713,13,0.1397498,0.4206594,3.010089,47.20375,4490.414,-18.33,-116.3884,0,25.7,
13,47.813,13,0.1393742,0.4189772,3.006132,48.8225,4490.489,-18.33,-116.3882,0,25.7,
13,47.913,13,0.1430769,0.4302978,3.007457,47.23125,4490.587,-18.33,-116.3882,0,25.8,
13,48.013,13,0.1432431,0.4306485,3.006417,47.01875,4490.664,-18.33,-116.388,0,25.8,
13,48.113,13,0.1439214,0.432912,3.007974,48.8525,4490.739,-18.33,-116.388,0,25.8,
13,48.213,13,0.1507059,0.4518965,2.998531,47.11625,4490.816,-18.33,-116.3879,0,25.8,
13,48.313,13,0.1423521,0.4252675,2.987435,47.48625,4490.893,-18.33,-116.388,0,25.8,
13,48.413,13,0.1400394,0.4168015,2.976317,48.4075,4490.97,-18.33,-116.388,0,25.8,
13,48.513,13,0.141702,0.4216759,2.975793,46.3825,4491.047,-18.33,-116.3881,0,25.8,
13,48.613,13,0.1433091,0.4272095,2.981035,48.69125,4491.143,-18.33,-116.3885,0,25.8,
13,48.713,13,0.1416683,0.4249882,2.999881,48.2975,4491.221,-18.33,-116.3886,0,25.8,
13,48.813,13,0.1511914,0.4544522,3.005807,46.34875,4491.299,-18.33,-116.3888,0,25.8,
13,48.913,13,0.142646,0.4309668,3.021232,48.205,4491.375,-18.33,-116.3886,0,25.7,
13,49.013,13,0.1430545,0.4313012,3.014944,48.28625,4491.453,-18.33,-116.3885,0,25.7,
13,49.113,13,0.1407203,0.4243388,3.015476,47.3575,4491.533,-18.33,-116.3885,0,25.7,
13,49.213,13,0.1435524,0.4327366,3.014486,48.425,4491.607,-18.33,-116.3885,0,25.7,
13,49.313,13,0.142614,0.4307265,3.020226,47.23125,4491.704,-18.33,-116.3885,0,25.7,
13,49.413,13,0.1486258,0.4473598,3.009974,47.74,4491.78,-18.33,-116.3884,0,25.7,
13,49.513,13,0.1526523,0.458885,3.00608,48.44375,4491.856,-18.33,-116.3883,0,25.7,
13,49.613,13,0.140615,0.4197956,2.985425,47.21625,4491.934,-18.33,-116.3883,0,25.7,
13,49.713,13,0.1407844,0.4190487,2.976527,47.99875,4492.011,-18.33,-116.3885,0,25.7,
13,49.813,13,0.1400637,0.4166683,2.974849,47.70875,4492.088,-18.33,-116.3887,0,25.7,
13,49.913,13,0.14108,0.4219941,2.991169,48.01125,4492.166,-18.33,-116.3888,0,25.7,
13,50.013,13,0.1439611,0.4318598,2.999838,48.4325,4492.241,-18.33,-116.389,0,25.7,
13,50.113,13,0.1505569,0.4528512,3.007841,47.17,4492.322,-18.33,-116.3889,0,25.8,
13,50.213,13,0.1391736,0.4201138,3.018631,46.905,4492.398,-18.33,-116.3889,0,25.8,
13,50.313,13,0.140268,0.4229261,3.01513,49.11375,4492.495,-18.33,-116.3886,0,25.8,
13,50.413,13,0.1416965,0.4274368,3.016566,46.97375,4492.573,-18.33,-116.3885,0,25.8,
13,50.513,13,0.1386978,0.4179673,3.01351,47.60875,4492.648,-18.33,-116.3883,0,25.8,
13,50.613,13,0.1414999,0.4268717,3.016764,48.25625,4492.727,-18.33,-116.3882,0,25.8,
13,50.713,13,0.1490581,0.4478664,3.004643,47.27125,4492.804,-18.33,-116.388,0,25.8,
13,50.813,13,0.1411408,0.4231112,2.997794,48.15,4492.877,-18.33,-116.3882,0,25.8,
13,50.913,13,0.1405723,0.4197242,2.985825,48.22625,4492.975,-18.33,-116.3882,0,25.8,
13,51.013,13,0.1395738,0.416415,2.983475,46.305,4493.054,-18.33,-116.3883,0,25.8,
13,51.113,13,0.141544,0.4224163,2.984345,48.9075,4493.127,-18.33,-116.3886,0,25.8,
13,51.213,13,0.1436821,0.4309181,2.999107,47.99125,4493.208,-18.33,-116.3887,0,25.8,
13,51.313,13,0.1491497,0.4478859,3.002928,46.86625,4493.286,-18.33,-116.3887,0,25.8,
13,51.413,13,0.1445574,0.436062,3.016532,47.83125,4493.362,-18.33,-116.3887,0,25.8,
13,51.513,13,0.1415218,0.427242,3.018913,47.60625,4493.438,-18.33,-116.3887,0,25.8,
13,51.613,13,0.1394128,0.4202372,3.014337,47.73875,4493.516,-18.33,-116.3884,0,25.8,
13,51.713,13,0.1386072,0.4175743,3.012646,48.3225,4493.595,-18.33,-116.3882,0,25.8,
13,51.813,13,0.1397148,0.4211855,3.014609,47.0775,4493.692,-18.33,-116.3881,0,25.8,
13,51.913,13,0.1458646,0.4389327,3.009179,48.1075,4493.769,-18.33,-116.3879,0,25.8,
13,52.013,13,0.1468387,0.4412611,3.005073,48.19375,4493.845,-18.33,-116.388,0,25.8,
13,52.113,13,0.1391028,0.4163176,2.992878,47.08375,4493.923,-18.33,-116.388,0,25.8,
13,52.213,13,0.1358405,0.4045229,2.977927,48.28125,4493.999,-18.33,-116.3879,0,25.8,
13,52.313,13,0.138329,0.4118167,2.977081,47.0525,4494.075,-18.33,-116.3879,0,25.8,
13,52.413,13,0.1375535,0.4105924,2.984964,47.69,4494.151,-18.33,-116.3882,0,25.7,
13,52.513,13,0.139515,0.4181784,2.997373,48.89,4494.248,-18.33,-116.3884,0,25.7,
13,52.613,13,0.1474002,0.4426705,3.003188,46.83625,4494.325,-18.33,-116.3884,0,25.7,
13,52.713,13,0.1413962,0.4261476,3.013854,47.4625,4494.402,-18.33,-116.3882,0,25.7,
13,52.813,13,0.1388138,0.4180322,3.011461,48.92,4494.478,-18.33,-116.3881,0,25.7,
13,52.913,13,0.1401718,0.4219908,3.010526,46.7725,4494.556,-18.33,-116.388,0,25.7,
13,53.013,13,0.1387092,0.4176068,3.010665,47.7075,4494.632,-18.33,-116.3879,0,25.7,
13,53.113,13,0.1418093,0.4270536,3.011464,48.16125,4494.711,-18.33,-116.3876,0,25.7,
13,53.213,13,0.1494075,0.4482464,3.00016,46.73,4494.788,-18.33,-116.3874,0,25.7,
13,53.313,13,0.1426203,0.4268068,2.992608,48.6875,4494.881,-18.33,-116.3871,0,25.7,
13,53.413,13,0.1389715,0.4138366,2.977852,47.7675,4494.958,-18.33,-116.3868,0,25.8,
13,53.513,13,0.1382525,0.411073,2.973351,46.71375,4495.038,-18.33,-116.3868,0,25.8,
13,53.613,13,0.1375586,0.4086147,2.970477,48.4925,4495.112,-18.33,-116.3871,0,25.8,
13,53.713,13,0.1388652,0.4151388,2.989509,48.35125,4495.19,-18.33,-116.3873,0,25.8,
13,53.813,13,0.1451885,0.4339934,2.989172,47.19375,4495.265,-18.33,-116.3875,0,25.8,
13,53.913,13,0.1392276,0.4180192,3.002417,48.07,4495.362,-18.33,-116.3874,0,25.8,
13,54.013,13,0.1340771,0.4027628,3.003965,47.06,4495.441,-18.33,-116.3874,0,25.8,
13,54.113,13,0.1328622,0.3986548,3.000513,48.75625,4495.515,-18.33,-116.3874,0,25.8,
13,54.213,13,0.1335557,0.4009637,3.002222,47.44875,4495.591,-18.33,-116.3873,0,25.8,
13,54.313,13,0.1328058,0.3988074,3.002937,47.305,4495.67,-18.33,-116.3872,0,25.8,
13,54.413,13,0.1371835,0.4114887,2.99955,47.91125,4495.745,-18.33,-116.3872,0,25.8,
13,54.513,13,0.142588,0.4261183,2.98846,47.82375,4495.821,-18.33,-116.3871,0,25.8,
13,54.613,13,0.1360345,0.4052406,2.978955,47.515,4495.921,-18.33,-116.387,0,25.8,
13,54.713,13,0.1356047,0.4022984,2.9667,48.59125,4495.999,-18.33,-116.3874,0,25.8,
13,54.813,13,0.1357007,0.4023536,2.965007,46.3825,4496.076,-18.33,-116.3877,0,25.8,
13,54.913,13,0.135889,0.4039124,2.972369,48.1925,4496.151,-18.33,-116.3878,0,25.8,
13,55.013,13,0.1371524,0.4096116,2.986543,48.7225,4496.229,-18.33,-116.388,0,25.8,
13,55.113,13,0.1456937,0.4355716,2.989639,46.46625,4496.307,-18.33,-116.388,0,25.8,
13,55.213,13,0.1402204,0.420812,3.001076,47.51625,4496.381,-18.33,-116.388,0,25.8,
13,55.313,13,0.1378393,0.4135281,3.000073,48.245,4496.458,-18.33,-116.3882,0,25.8,
13,55.413,13,0.1371313,0.4111412,2.998157,47.325,4496.555,-18.33,-116.3882,0,25.8,
13,55.513,13,0.1364533,0.4093226,2.999726,48.40625,4496.632,-18.33,-116.3884,0,25.8,
13,55.613,13,0.1380934,0.4145867,3.002219,47.44,4496.708,-18.33,-116.3884,0,25.8,
13,55.713,13,0.1465572,0.4383514,2.990992,47.105,4496.787,-18.33,-116.3884,0,25.8,
13,55.813,13,0.1405022,0.4197404,2.987429,48.67125,4496.864,-18.33,-116.3884,0,25.8,
13,55.913,13,0.1384194,0.4112678,2.971171,48.2,4496.941,-18.33,-116.3884,0,25.8,
13,56.013,13,0.1401333,0.4156324,2.965979,46.78,4497.02,-18.33,-116.3886,0,25.8,
13,56.113,13,0.1361944,0.4035941,2.963369,47.8775,4497.097,-18.33,-116.3888,0,25.8,
13,56.213,13,0.1372118,0.409131,2.981747,47.925,4497.193,-18.33,-116.3891,0,25.8,
13,56.313,13,0.1451521,0.4335355,2.986766,48.19625,4497.271,-18.33,-116.3894,0,25.8,
13,56.413,13,0.143799,0.4313305,2.999537,47.69375,4497.347,-18.33,-116.3894,0,25.8,
13,56.513,13,0.1386399,0.4166716,3.005423,46.81375,4497.424,-18.33,-116.3896,0,25.8,
13,56.613,13,0.1379719,0.4142035,3.002086,49.1625,4497.5,-18.33,-116.3897,0,25.8,
13,56.713,13,0.1403024,0.4212959,3.00277,48.1825,4497.578,-18.33,-116.3896,0,25.8,
13,56.813,13,0.1368247,0.4108619,3.002835,47.09625,4497.654,-18.33,-116.3896,0,25.7,
13,56.913,13,0.14111,0.4236373,3.002178,48.31625,4497.749,-18.33,-116.3895,0,25.7,
13,57.013,13,0.1462414,0.4374973,2.991611,47.13,4497.827,-18.33,-116.3895,0,25.7,
13,57.113,13,0.1393927,0.4153076,2.979407,48.0425,4497.902,-18.33,-116.3896,0,25.7,
13,57.213,13,0.1396614,0.4146484,2.968954,48.39375,4497.979,-18.33,-116.3898,0,25.7,
13,57.313,13,0.1392253,0.4129045,2.965728,46.28625,4498.059,-18.33,-116.3899,0,25.7,
13,57.413,13,0.1384805,0.4112451,2.969697,47.3375,4498.135,-18.33,-116.3903,0,25.7,
13,57.513,13,0.1410782,0.4214908,2.987639,48.94625,4498.211,-18.33,-116.3904,0,25.7,
13,57.613,13,0.1498537,0.4479216,2.98906,46.8325,4498.308,-18.33,-116.3904,0,25.7,
13,57.713,13,0.1420247,0.4265113,3.003079,47.98125,4498.385,-18.33,-116.3905,0,25.7,
13,57.813,13,0.1387643,0.4168112,3.003736,47.51625,4498.461,-18.33,-116.3905,0,25.8,
13,57.913,13,0.1416733,0.4253065,3.002024,47.75,4498.538,-18.33,-116.3905,0,25.8,
13,58.013,13,0.1401587,0.4208543,3.002699,48.3475,4498.614,-18.33,-116.3904,0,25.8,
13,58.113,13,0.1410539,0.4239621,3.005674,47.82375,4498.691,-18.33,-116.3903,0,25.8,
13,58.213,13,0.1461944,0.437913,2.995417,46.71125,4498.769,-18.33,-116.3903,0,25.8,
13,58.313,13,0.1464578,0.4378351,2.989497,48.62125,4498.861,-18.33,-116.3902,0,25.8,
13,58.413,13,0.1412763,0.4204061,2.975772,47.69875,4498.938,-18.33,-116.3904,0,25.8,
13,58.513,13,0.1415713,0.4201496,2.967759,48.07875,4499.016,-18.33,-116.3907,0,25.8,
13,58.613,13,0.1414863,0.4196559,2.966053,47.05625,4499.094,-18.33,-116.3908,0,25.8,
13,58.713,13,0.1420442,0.4238549,2.983964,47.6575,4499.171,-18.33,-116.391,0,25.8,
13,58.813,13,0.1449818,0.4333828,2.989221,48.66125,4499.248,-18.33,-116.3913,0,25.8,
13,58.913,13,0.1513184,0.4539554,3.000002,47.885,4499.327,-18.33,-116.3913,0,25.7,
13,59.013,13,0.1415078,0.425654,3.00799,46.83625,4499.424,-18.33,-116.3915,0,25.7,
13,59.113,13,0.1401099,0.4210361,3.005042,48.3275,4499.501,-18.33,-116.3915,0,25.7,
13,59.213,13,0.1436178,0.4319053,3.007324,47.67,4499.578,-18.33,-116.3913,0,25.7,
13,59.313,13,0.1421349,0.4272095,3.005662,47.65,4499.653,-18.33,-116.3914,0,25.7,
13,59.413,13,0.1440562,0.4335387,3.00951,48.3075,4499.731,-18.33,-116.3914,0,25.7,
13,59.513,13,0.1511202,0.4531435,2.998562,46.56875,4499.812,-18.33,-116.3913,0,25.7,
13,59.613,13,0.1433055,0.4280181,2.986754,48.735,4499.886,-18.33,-116.3913,0,25.7,
13,59.713,13,0.1423908,0.4238354,2.976564,48.77,4499.962,-18.33,-116.3915,0,25.7,
13,59.813,13,0.1423536,0.4233743,2.974103,46.595,4500.059,-18.33,-116.3916,0,25.7,
13,59.913,13,0.1411825,0.4200197,2.975013,47.9525,4500.134,-18.33,-116.3919,0,25.7,
13,60.013,13,0.1440249,0.4310707,2.99303,48.33625,4500.211,-18.33,-116.3921,0,25.7,
13,60.113,13,0.1519266,0.4551244,2.995686,47.0825,4500.289,-18.33,-116.3921,0,25.8,
13,60.213,13,0.1449187,0.4358639,3.007643,48.14125,4500.365,-18.33,-116.3921,0,25.8,
13,60.313,13,0.1403148,0.4225299,3.0113,47.47875,4500.441,-18.33,-116.3921,0,25.8,
13,60.413,13,0.1418807,0.4266834,3.00734,47.17375,4500.518,-18.33,-116.3919,0,25.8,
13,60.513,13,0.1395646,0.4197826,3.007801,48.67875,4500.612,-18.33,-116.3917,0,25.8,
13,60.613,13,0.1421903,0.4280538,3.01043,47.3925,4500.69,-18.33,-116.3914,0,25.8,
13,60.713,13,0.1472245,0.4422581,3.003971,47.77625,4500.768,-18.33,-116.3912,0,25.8,
13,60.813,13,0.1484891,0.4449275,2.996364,47.8875,4500.844,-18.33,-116.3912,0,25.8,
13,60.913,13,0.1416268,0.4225299,2.983404,47.545,4500.921,-18.33,-116.3915,0,25.8,
13,61.013,13,0.1434941,0.4268328,2.974567,48.30375,4500.998,-18.33,-116.3917,0,25.8,
13,61.113,13,0.1423761,0.4231794,2.972264,47.515,4501.078,-18.33,-116.3919,0,25.8,
13,61.213,13,0.1427818,0.4262158,2.985085,46.7925,4501.172,-18.33,-116.392,0,25.8,
13,61.313,13,0.1431958,0.429343,2.998293,49.1675,4501.249,-18.33,-116.3923,0,25.8,
13,61.413,13,0.1530553,0.4591155,2.999671,47.25375,4501.329,-18.33,-116.3924,0,25.8,
13,61.513,13,0.1443603,0.4352339,3.014913,47.28375,4501.407,-18.33,-116.3924,0,25.8,
13,61.613,13,0.1409965,0.4247642,3.012588,48.14875,4501.481,-18.33,-116.3923,0,25.8,
13,61.713,13,0.1436111,0.4324411,3.011194,47.3075,4501.56,-18.33,-116.392,0,25.8,
13,61.813,13,0.141768,0.4267906,3.010485,48.37125,4501.636,-18.33,-116.392,0,25.8,
13,61.913,13,0.1460729,0.4402934,3.014204,48.58375,4501.715,-18.33,-116.392,0,25.8,
13,62.013,13,0.1485811,0.446155,3.00277,46.405,4501.792,-18.33,-116.392,0,25.8,
13,62.113,13,0.145374,0.4352014,2.993667,48.54375,4501.885,-18.33,-116.392,0,25.8,
13,62.213,13,0.1415114,0.4217765,2.980512,48.27,4501.962,-18.33,-116.392,0,25.8,
13,62.313,13,0.1424819,0.4241017,2.97653,46.78375,4502.041,-18.33,-116.392,0,25.8,
13,62.413,13,0.1406821,0.4186785,2.97606,47.91875,4502.116,-18.33,-116.3922,0,25.8,
13,62.513,13,0.1422581,0.4259852,2.994454,47.47875,4502.192,-18.33,-116.3923,0,25.8,
13,62.613,13,0.1495129,0.4480418,2.996677,47.58375,4502.269,-18.33,-116.3924,0,25.8,
13,62.713,13,0.1456246,0.438595,3.01182,48.40125,4502.365,-18.33,-116.3924,0,25.8,
13,62.813,13,0.1410725,0.4251019,3.013359,47.12625,4502.442,-18.33,-116.3922,0,25.8,
13,62.913,13,0.1415654,0.4262125,3.010711,48.08625,4502.519,-18.33,-116.392,0,25.8,
13,63.013,13,0.1427375,0.429671,3.010219,48.1475,4502.595,-18.33,-116.3918,0,25.8,
13,63.113,13,0.1432026,0.4316617,3.014343,47.5925,4502.671,-18.33,-116.392,0,25.8,
13,63.213,13,0.1481551,0.4460251,3.010529,48.08875,4502.746,-18.33,-116.392,0,25.8,
13,63.313,13,0.1501462,0.4504708,3.000216,47.14375,4502.844,-18.33,-116.3918,0,25.8,
13,63.413,13,0.1425465,0.4260014,2.988509,47.595,4502.922,-18.33,-116.3917,0,25.8,
13,63.513,13,0.1424784,0.4241926,2.977242,48.8125,4502.998,-18.33,-116.3918,0,25.7,
13,63.613,13,0.1428224,0.4246375,2.973186,46.78875,4503.076,-18.33,-116.3919,0,25.7,
13,63.713,13,0.1402046,0.4183927,2.984159,47.37375,4503.152,-18.33,-116.3921,0,25.7,
13,63.813,13,0.1443232,0.4326652,2.99789,48.61625,4503.228,-18.33,-116.3923,0,25.7,
13,63.913,13,0.1510188,0.4532993,3.001609,47.425,4503.304,-18.33,-116.3923,0,25.7,
13,64.013,13,0.1414118,0.4261118,3.013269,47.715,4503.381,-18.33,-116.3922,0,25.7,
13,64.113,13,0.1385524,0.4175646,3.013767,48.11625,4503.479,-18.33,-116.3919,0,25.7,
13,64.213,13,0.1429089,0.4303432,3.011312,46.84875,4503.556,-18.33,-116.3917,0,25.7,
13,64.313,13,0.1395893,0.4203866,3.011597,48.7075,4503.63,-18.33,-116.3914,0,25.7,
13,64.413,13,0.1438429,0.4336524,3.014764,47.76875,4503.71,-18.33,-116.3913,0,25.7,
13,64.513,13,0.1487354,0.446509,3.002036,46.63375,4503.789,-18.33,-116.3911,0,25.7,
13,64.613,13,0.144114,0.4317137,2.99564,47.90625,4503.862,-18.33,-116.3907,0,25.8,
13,64.713,13,0.1391851,0.4147848,2.980094,48.3275,4503.94,-18.33,-116.3907,0,25.8,
13,64.813,13,0.1422267,0.4232022,2.975546,47.1025,4504.039,-18.33,-116.3908,0,25.8,
13,64.913,13,0.1413333,0.4202924,2.973768,48.11625,4504.115,-18.33,-116.3911,0,25.8,
13,65.013,13,0.1434986,0.4291872,2.990881,47.0675,4504.192,-18.33,-116.3912,0,25.8,
13,65.113,13,0.148011,0.4428978,2.99233,48.63125,4504.269,-18.33,-116.3912,0,25.8,
13,65.213,13,0.1475372,0.4437,3.007377,47.81875,4504.345,-18.33,-116.3913,0,25.8,
13,65.313,13,0.1424553,0.4290898,3.012102,47.32875,4504.421,-18.33,-116.3913,0,25.8,
13,65.413,13,0.1401397,0.4217505,3.009501,47.8675,4504.496,-18.33,-116.3913,0,25.8,
13,65.513,13,0.1433865,0.4315643,3.009798,47.81625,4504.594,-18.33,-116.3912,0,25.8,
13,65.613,13,0.1427933,0.4301354,3.012294,47.545,4504.671,-18.33,-116.3912,0,25.8,
13,65.713,13,0.1467554,0.441693,3.009724,48.60375,4504.748,-18.33,-116.3911,0,25.8,
13,65.813,13,0.1508459,0.4526661,3.00085,46.49875,4504.825,-18.33,-116.3909,0,25.8,
13,65.913,13,0.1432742,0.4282194,2.98881,48.2125,4504.901,-18.33,-116.391,0,25.8,
13,66.013,13,0.1421582,0.4233353,2.977917,49.14125,4504.976,-18.33,-116.3912,0,25.8,
13,66.113,13,0.1429049,0.4254266,2.976992,46.9175,4505.074,-18.33,-116.3913,0,25.8,
13,66.213,13,0.1451347,0.4328665,2.982515,47.5325,4505.15,-18.33,-116.3914,0,25.8,
13,66.313,13,0.1456472,0.4367732,2.998844,48.23875,4505.226,-18.33,-116.3916,0,25.8,
13,66.413,13,0.1552737,0.466393,3.003683,47.16625,4505.304,-18.33,-116.3918,0,25.8,
13,66.513,13,0.1453174,0.4383969,3.016823,48.3675,4505.378,-18.33,-116.3917,0,25.8,
13,66.613,13,0.1430507,0.431311,3.015092,47.4025,4505.458,-18.33,-116.3915,0,25.8,
13,66.713,13,0.1457907,0.4393549,3.0136,47.11375,4505.539,-18.33,-116.3912,0,25.8,
13,66.813,13,0.1454827,0.4383969,3.013396,48.6625,4505.614,-18.33,-116.3911,0,25.8,
13,66.913,13,0.1453153,0.4383807,3.016755,48.21375,4505.691,-18.33,-116.391,0,25.8,
13,67.013,13,0.1518979,0.4564883,3.005231,46.76875,4505.771,-18.33,-116.3907,0,25.8,
13,67.113,13,0.1490763,0.4474637,3.001575,47.9725,4505.869,-18.33,-116.3907,0,25.8,
13,67.213,13,0.1437008,0.4291027,2.986085,47.88625,4505.946,-18.33,-116.3907,0,25.8,
13,67.313,13,0.1454974,0.4334251,2.97892,48.08375,4506.024,-18.33,-116.391,0,25.8,
13,67.413,13,0.144558,0.4302231,2.976128,47.81875,4506.101,-18.33,-116.3912,0,25.8,
13,67.513,13,0.1441151,0.4315091,2.994197,46.7975,4506.179,-18.33,-116.3915,0,25.8,
13,67.613,13,0.1503955,0.4512502,3.000423,48.9675,4506.255,-18.33,-116.3915,0,25.8,
13,67.713,13,0.1534699,0.4620447,3.010653,47.735,4506.337,-18.33,-116.3913,0,25.8,
13,67.813,13,0.1416032,0.4271348,3.016421,47.125,4506.415,-18.33,-116.3912,0,25.8,
13,67.913,13,0.1426415,0.4298334,3.013383,48.15,4506.49,-18.33,-116.3909,0,25.8,
13,68.013,13,0.1475631,0.4448333,3.014529,47.0225,4506.585,-18.33,-116.3907,0,25.8,
13,68.113,13,0.1436554,0.4328145,3.012866,48.01,4506.661,-18.33,-116.3906,0,25.8,
13,68.213,13,0.146159,0.4406928,3.015161,48.68875,4506.736,-18.33,-116.3905,0,25.8,
13,68.313,13,0.151626,0.455579,3.004624,46.4125,4506.815,-18.33,-116.3903,0,25.8,
13,68.413,13,0.1447839,0.4331685,2.991828,48.2925,4506.89,-18.33,-116.39,0,25.8,
13,68.513,13,0.1414051,0.4214128,2.980181,48.8725,4506.966,-18.33,-116.39,0,25.8,
13,68.613,13,0.1409928,0.4202307,2.980512,47.1175,4507.045,-18.33,-116.3902,0,25.8,
13,68.713,13,0.1422107,0.4238906,2.980722,48.18875,4507.137,-18.33,-116.3903,0,25.8,
13,68.813,13,0.1470825,0.4413066,3.000401,47.4475,4507.214,-18.33,-116.3907,0,25.8,
13,68.913,13,0.1527835,0.4582809,2.999544,47.4475,4507.292,-18.33,-116.3907,0,25.8,
13,69.013,13,0.1460901,0.4403421,3.014182,48.50125,4507.369,-18.33,-116.3907,0,25.8,
13,69.113,13,0.1400127,0.4223351,3.016405,47.97875,4507.445,-18.33,-116.3908,0,25.8,
13,69.213,13,0.1419994,0.4278362,3.012944,46.475,4507.525,-18.33,-116.3908,0,25.8,
13,69.313,13,0.1433395,0.4321099,3.014591,48.3125,4507.601,-18.33,-116.3907,0,25.8,
13,69.413,13,0.1434332,0.4328275,3.017625,48.08125,4507.68,-18.33,-116.3905,0,25.8,
13,69.513,13,0.1474748,0.4438363,3.009575,47.56875,4507.777,-18.33,-116.3903,0,25.8,
13,69.613,13,0.1488039,0.4467558,3.002312,47.735,4507.854,-18.33,-116.3903,0,25.8,
13,69.713,13,0.1424052,0.4256085,2.988714,47.32625,4507.93,-18.33,-116.3901,0,25.8,
13,69.813,13,0.1416,0.4216824,2.977982,48.79,4508.004,-18.33,-116.3901,0,25.8,
13,69.913,13,0.1416374,0.4214908,2.975843,48.10875,4508.081,-18.33,-116.3903,0,25.8,
13,70.013,13,0.1434946,0.4290183,2.989788,46.92,4508.159,-18.33,-116.3904,0,25.8,
13,70.113,13,0.1449996,0.4352891,3.002002,48.33,4508.252,-18.33,-116.3905,0,25.7,
13,70.213,13,0.1509266,0.453767,3.006541,47.695,4508.329,-18.33,-116.3905,0,25.7,
13,70.313,13,0.1424965,0.4302296,3.019229,47.54125,4508.406,-18.33,-116.3907,0,25.7,
13,70.413,13,0.1388061,0.4181524,3.012492,48.2575,4508.482,-18.33,-116.3905,0,25.7,
13,70.513,13,0.141081,0.4251246,3.013337,46.66375,4508.562,-18.33,-116.3904,0,25.7,
13,70.613,13,0.1390603,0.4189967,3.013058,47.91375,4508.636,-18.33,-116.3906,0,25.7,
13,70.713,13,0.1420368,0.4288137,3.019034,48.88,4508.715,-18.33,-116.3905,0,25.7,
13,70.813,13,0.1486573,0.4468305,3.005776,46.69625,4508.813,-18.33,-116.3904,0,25.7,
13,70.913,13,0.1415599,0.4242803,2.997178,47.82125,4508.889,-18.33,-116.3904,0,25.7,
13,71.013,13,0.1384241,0.4130864,2.984209,48.3425,4508.966,-18.33,-116.3904,0,25.7,
13,71.113,13,0.1372115,0.4094103,2.983791,47.04125,4509.044,-18.33,-116.3905,0,25.7,
13,71.213,13,0.1394299,0.4159831,2.983456,48.36,4509.119,-18.33,-116.3907,0,25.7,
13,71.313,13,0.1385271,0.4158727,3.002104,47.7375,4509.196,-18.33,-116.3908,0,25.7,
13,71.413,13,0.1461226,0.4390431,3.004621,46.8275,4509.271,-18.33,-116.3907,0,25.7,
13,71.513,13,0.1416219,0.4271348,3.016021,48.81625,4509.366,-18.33,-116.3905,0,25.7,
13,71.613,13,0.1390496,0.4200554,3.020904,47.45375,4509.442,-18.33,-116.3906,0,25.7,
13,71.713,13,0.139936,0.4223188,3.017944,47.75,4509.519,-18.33,-116.3905,0,25.7,
13,71.813,13,0.1420681,0.4286124,3.01695,47.75125,4509.596,-18.33,-116.3904,0,25.7,
13,71.913,13,0.139141,0.419919,3.017938,47.95875,4509.671,-18.33,-116.3903,0,25.7,
13,72.013,13,0.1428413,0.4303303,3.012646,48.3,4509.768,-18.33,-116.3901,0,25.7,
13,72.113,13,0.1448679,0.435156,3.003813,47.4075,4509.844,-18.33,-116.3898,0,25.7,
13,72.213,13,0.1379845,0.4126999,2.990915,46.85125,4509.921,-18.33,-116.3898,0,25.7,
13,72.313,13,0.1372801,0.408462,2.975391,49.1625,4509.996,-18.33,-116.3899,0,25.8,
13,72.413,13,0.1383754,0.4117355,2.975496,47.91625,4510.074,-18.33,-116.3902,0,25.8,
13,72.513,13,0.1388001,0.4143854,2.985484,47.12375,4510.148,-18.33,-116.3904,0,25.8,
13,72.613,13,0.139652,0.4186493,2.997804,48.22375,4510.245,-18.33,-116.3905,0,25.8,
13,72.713,13,0.1503723,0.4514841,3.002442,47.19125,4510.324,-18.33,-116.3906,0,25.8,
13,72.813,13,0.1421002,0.4283234,3.014235,48.08,4510.401,-18.33,-116.3906,0,25.8,
13,72.913,13,0.1353399,0.407569,3.011448,48.3975,4510.478,-18.33,-116.3903,0,25.8,
13,73.013,13,0.1396372,0.4201885,3.009145,46.3425,4510.556,-18.33,-116.3901,0,25.8,
13,73.113,13,0.1366391,0.4112581,3.009814,48.67625,4510.632,-18.33,-116.3899,0,25.8,
13,73.213,13,0.1392984,0.4197404,3.013247,48.175,4510.71,-18.33,-116.39,0,25.8,
13,73.313,13,0.1482692,0.4452912,3.003262,46.9125,4510.787,-18.33,-116.39,0,25.8,
13,73.413,13,0.1417129,0.4242738,2.993896,48.02,4510.865,-18.33,-116.39,0,25.7,
13,73.513,13,0.137521,0.4098032,2.979933,47.48375,4510.961,-18.33,-116.3899,0,25.7,
13,73.613,13,0.1391369,0.4141905,2.976855,47.725,4511.038,-18.33,-116.39,0,25.7,
13,73.713,13,0.1380058,0.4105242,2.974688,48.27125,4511.112,-18.33,-116.3902,0,25.7,
13,73.813,13,0.1394288,0.4174315,2.993869,47.04875,4511.19,-18.33,-116.3903,0,25.7,
13,73.913,13,0.1461106,0.4378513,2.996711,46.76875,4511.267,-18.33,-116.3907,0,25.7,
13,74.013,13,0.144015,0.4339674,3.013349,48.48125,4511.344,-18.33,-116.3907,0,25.7,
13,74.113,13,0.1377496,0.4154473,3.015959,47.695,4511.438,-18.33,-116.3908,0,25.7,
13,74.213,13,0.1367152,0.4118751,3.01265,48.10375,4511.515,-18.33,-116.3908,0,25.7,
13,74.313,13,0.1387552,0.4182043,3.013972,46.95625,4511.591,-18.33,-116.3907,0,25.7,
13,74.413,13,0.1378458,0.4156356,3.015223,47.76,4511.668,-18.33,-116.3904,0,25.7,
13,74.513,13,0.1408647,0.4243582,3.012523,48.80375,4511.746,-18.33,-116.3903,0,25.7,
13,74.613,13,0.1461168,0.438517,3.001141,47.64875,4511.825,-18.33,-116.39,0,25.8,
13,74.713,13,0.1412968,0.4223903,2.989382,46.77,4511.9,-18.33,-116.3898,0,25.8,
13,74.813,13,0.1380031,0.4106541,2.975688,48.505,4511.975,-18.33,-116.3898,0,25.8,
13,74.913,13,0.1406257,0.4182076,2.973905,47.44875,4512.074,-18.33,-116.39,0,25.8,
13,75.013,13,0.1397552,0.4165969,2.980905,47.715,4512.151,-18.33,-116.3901,0,25.8,
13,75.113,13,0.1427157,0.4274563,2.99516,47.98625,4512.226,-18.33,-116.3903,0,25.8,
13,75.213,13,0.1513682,0.4540365,2.99955,46.7475,4512.305,-18.33,-116.3903,0,25.8,
13,75.313,13,0.1411015,0.4250077,3.012071,48.29625,4512.381,-18.33,-116.3902,0,25.8,
13,75.413,13,0.1385798,0.4171911,3.010476,48.6125,4512.458,-18.33,-116.3899,0,25.8,
13,75.513,13,0.1403767,0.4224877,3.009671,46.525,4512.536,-18.33,-116.3899,0,25.8,
13,75.613,13,0.1381963,0.4158467,3.009101,48.05125,4512.631,-18.33,-116.3897,0,25.8,
13,75.713,13,0.1410301,0.4247966,3.012099,48.35,4512.708,-18.33,-116.3897,0,25.7,
13,75.813,13,0.1474866,0.4426153,3.001055,47.1925,4512.786,-18.33,-116.3897,0,25.7,
13,75.913,13,0.1462023,0.437978,2.995698,48.0625,4512.862,-18.33,-116.3894,0,25.7,
13,76.013,13,0.1398437,0.4166261,2.979227,46.9775,4512.942,-18.33,-116.3894,0,25.7,
13,76.113,13,0.1400469,0.4166618,2.975159,48.61,4513.02,-18.33,-116.3896,0,25.7,
13,76.213,13,0.1402149,0.4168177,2.972707,48.72625,4513.095,-18.33,-116.3898,0,25.7,
13,76.313,13,0.1422291,0.4251246,2.989014,47.38125,4513.172,-18.33,-116.3899,0,25.7,
13,76.413,13,0.1458448,0.436627,2.993779,47.76,4513.268,-18.33,-116.39,0,25.7,
13,76.513,13,0.1497783,0.4502533,3.006132,47.8375,4513.345,-18.33,-116.3902,0,25.7,
13,76.613,13,0.1420241,0.4276674,3.011231,47.5975,4513.422,-18.33,-116.3902,0,25.7,
13,76.713,13,0.1426854,0.429395,3.009383,48.62875,4513.498,-18.33,-116.3901,0,25.7,
13,76.813,13,0.1450392,0.436705,3.010944,46.48375,4513.576,-18.33,-116.3898,0,25.8,
13,76.913,13,0.1428609,0.4299925,3.009869,46.83375,4513.652,-18.33,-116.3897,0,25.8,
13,77.013,13,0.1446708,0.4354482,3.009925,49.16625,4513.728,-18.33,-116.3895,0,25.8,
13,77.113,13,0.1510955,0.4530136,2.998194,47.1325,4513.825,-18.33,-116.3895,0,25.8,
13,77.213,13,0.144215,0.4307589,2.986921,47.38,4513.902,-18.33,-116.3895,0,25.8,
13,77.313,13,0.1419998,0.4222701,2.973738,48.22875,4513.979,-18.33,-116.3895,0,25.8,
13,77.413,13,0.1401138,0.4164475,2.972208,47.25375,4514.056,-18.33,-116.3896,0,25.8,
13,77.513,13,0.1447435,0.4304861,2.974131,48.3775,4514.132,-18.33,-116.3898,0,25.8,
13,77.613,13,0.1440953,0.4312136,2.992559,48.365,4514.21,-18.33,-116.3901,0,25.8,
13,77.713,13,0.1535972,0.4599079,2.994246,46.295,4514.286,-18.33,-116.3901,0,25.8,
13,77.813,13,0.147001,0.4423328,3.009046,48.60625,4514.364,-18.33,-116.3903,0,25.8,
13,77.913,13,0.1438836,0.4331783,3.010615,48.22,4514.461,-18.33,-116.3904,0,25.8,
13,78.013,13,0.1440998,0.4333601,3.007361,46.87875,4514.541,-18.33,-116.3902,0,25.8,
13,78.113,13,0.1420463,0.4270439,3.006371,47.85875,4514.616,-18.33,-116.3902,0,25.8,
13,78.213,13,0.1421079,0.4279109,3.01117,47.9325,4514.692,-18.33,-116.3901,0,25.8,
13,78.313,13,0.1487659,0.4467071,3.002751,48.28625,4514.771,-18.33,-116.3901,0,25.8,
13,78.413,13,0.1486814,0.4452977,2.99498,47.69125,4514.849,-18.33,-116.3898,0,25.8,
13,78.513,13,0.1402655,0.4184122,2.983001,47.225,4514.925,-18.33,-116.3897,0,25.8,
13,78.613,13,0.1420554,0.4221922,2.972025,47.6925,4515.002,-18.33,-116.3897,0,25.8,
13,78.713,13,0.1400754,0.4161033,2.970567,48.31625,4515.099,-18.33,-116.39,0,25.8,
13,78.813,13,0.1424365,0.4252383,2.98546,47.18,4515.178,-18.33,-116.3902,0,25.8,
13,78.913,13,0.1448214,0.4336978,2.994708,48.24875,4515.252,-18.33,-116.3904,0,25.8,
13,79.013,13,0.1537472,0.4617005,3.002984,47.00875,4515.33,-18.33,-116.3905,0,25.7,
13,79.113,13,0.1437586,0.4330711,3.012489,47.98625,4515.406,-18.33,-116.3903,0,25.7,
13,79.213,13,0.1421951,0.4279077,3.0093,48.83125,4515.482,-18.33,-116.3902,0,25.7,
13,79.313,13,0.1458416,0.4390561,3.010501,47.00875,4515.56,-18.33,-116.3902,0,25.7,
13,79.413,13,0.1430397,0.4303757,3.008786,47.37625,4515.654,-18.33,-116.3901,0,25.7,
13,79.513,13,0.1463801,0.4407383,3.010916,49.045,4515.729,-18.33,-116.3897,0,25.7,
13,79.613,13,0.1519075,0.4554134,2.997965,46.8425,4515.806,-18.33,-116.3896,0,25.7,
13,79.713,13,0.1445404,0.4320092,2.988847,48.015,4515.882,-18.33,-116.3896,0,25.7,
13,79.813,13,0.1437684,0.4279304,2.976527,48.03875,4515.96,-18.33,-116.3898,0,25.7,
13,79.913,13,0.1424058,0.4238094,2.976069,46.87375,4516.055,-18.33,-116.3902,0,25.7,
13,80.013,13,0.1419907,0.4223903,2.974775,48.70625,4516.13,-18.33,-116.3903,0,25.7,
13,80.113,13,0.1425174,0.426508,2.992673,47.62625,4516.208,-18.33,-116.3904,0,25.8,
13,80.213,13,0.1505895,0.4510391,2.995157,46.7825,4516.285,-18.33,-116.3905,0,25.8,
13,80.313,13,0.1465031,0.4407415,3.008411,48.10875,4516.36,-18.33,-116.3903,0,25.8,
13,80.413,13,0.143489,0.4324184,3.0136,48.31875,4516.436,-18.33,-116.3904,0,25.8,
13,80.513,13,0.1425966,0.429067,3.008956,47.3825,4516.533,-18.33,-116.3903,0,25.8,
13,80.613,13,0.1442631,0.433779,3.00686,47.875,4516.609,-18.33,-116.3902,0,25.8,
13,80.713,13,0.1415732,0.4260209,3.009191,47.19625,4516.688,-18.33,-116.3899,0,25.8,
13,80.813,13,0.1482884,0.4453724,3.00342,48.83375,4516.762,-18.33,-116.3899,0,25.8,
13,80.913,13,0.1509861,0.4525687,2.99742,47.5575,4516.843,-18.33,-116.3897,0,25.8,
13,81.013,13,0.1427339,0.4259235,2.984038,46.915,4516.918,-18.33,-116.3899,0,25.8,
13,81.113,13,0.142352,0.4231047,2.972242,47.89625,4516.995,-18.33,-116.3902,0,25.8,
13,81.213,13,0.1397618,0.4155122,2.973004,47.84625,4517.071,-18.33,-116.3904,0,25.8,
13,81.313,13,0.1391482,0.414879,2.981561,47.5175,4517.167,-18.33,-116.3907,0,25.8,
13,81.413,13,0.1417835,0.4245369,2.994262,48.56,4517.244,-18.33,-116.3908,0,25.8,
13,81.513,13,0.1496366,0.4485484,2.997584,46.37,4517.321,-18.33,-116.3909,0,25.8,
13,81.613,13,0.1406509,0.4235042,3.01103,48.40625,4517.398,-18.33,-116.3908,0,25.8,
13,81.713,13,0.1365774,0.4108944,3.00851,48.4875,4517.475,-18.33,-116.3906,0,25.8,
13,81.813,13,0.1389105,0.417386,3.004711,46.9175,4517.554,-18.33,-116.3904,0,25.8,
13,81.913,13,0.1369842,0.4117452,3.005785,47.61875,4517.629,-18.33,-116.3901,0,25.8,
13,82.013,13,0.1416614,0.4259138,3.006563,48.30875,4517.724,-18.33,-116.3899,0,25.8,
13,82.113,13,0.1487257,0.4455185,2.995571,47.11625,4517.802,-18.33,-116.3899,0,25.8,
13,82.213,13,0.1414847,0.4222701,2.984565,48.33375,4517.878,-18.33,-116.3896,0,25.8,
13,82.313,13,0.1373184,0.4077736,2.969548,47.385,4517.955,-18.33,-116.3897,0,25.8,
13,82.413,13,0.138713,0.411677,2.967833,47.42375,4518.034,-18.33,-116.3898,0,25.8,
13,82.513,13,0.139,0.4122161,2.965582,48.78625,4518.109,-18.33,-116.39,0,25.8,
13,82.613,13,0.1434182,0.4281155,2.985085,47.835,4518.204,-18.33,-116.3904,0,25.8,
13,82.713,13,0.1496916,0.4470156,2.986243,47.10625,4518.28,-18.33,-116.3904,0,25.8,
13,82.813,13,0.1462654,0.4389782,3.001244,47.815,4518.357,-18.33,-116.3902,0,25.8,
13,82.913,13,0.1401324,0.4209549,3.00398,48.025,4518.435,-18.33,-116.3901,0,25.8,
13,83.013,13,0.140642,0.4220883,3.001154,48.43625,4518.513,-18.33,-116.3901,0,25.8,
13,83.113,13,0.1410969,0.4236178,3.002318,47.065,4518.589,-18.33,-116.3901,0,25.8,
13,83.213,13,0.1402651,0.421494,3.004981,46.975,4518.667,-18.33,-116.3902,0,25.8,
13,83.313,13,0.1432758,0.4302783,3.003148,48.55625,4518.744,-18.33,-116.3903,0,25.8,
13,83.413,13,0.1489065,0.4456452,2.992785,47.91625,4518.821,-18.33,-116.3903,0,25.8,
13,83.513,13,0.1421742,0.4241537,2.983339,47.02625,4518.92,-18.33,-116.3906,0,25.8,
13,83.613,13,0.1409879,0.4190292,2.972094,48.1975,4518.998,-18.33,-116.3907,0,25.8,
13,83.713,13,0.1434938,0.4263522,2.971224,47.12125,4519.076,-18.33,-116.3909,0,25.8,
13,83.813,13,0.1447414,0.4311844,2.978998,48.1325,4519.152,-18.33,-116.3912,0,25.8,
13,83.913,13,0.1436098,0.4297652,2.99259,48.47125,4519.229,-18.33,-116.3915,0,25.8,
13,84.013,13,0.1531693,0.4590018,2.996695,46.27625,4519.308,-18.33,-116.3915,0,25.8,
13,84.113,13,0.1435527,0.4321683,3.01052,48.6425,4519.382,-18.33,-116.3915,0,25.8,
13,84.213,13,0.1379855,0.4151388,3.008569,48.96875,4519.461,-18.33,-116.3915,0,25.8,
13,84.313,13,0.1416333,0.4258326,3.006584,46.875,4519.54,-18.33,-116.3913,0,25.8,
13,84.413,13,0.1397813,0.4203152,3.00695,48.1175,4519.635,-18.33,-116.3911,0,25.8,
13,84.513,13,0.1415537,0.4259495,3.009101,47.475,4519.711,-18.33,-116.391,0,25.8,
13,84.613,13,0.1477659,0.4430634,2.998414,47.5825,4519.79,-18.33,-116.3907,0,25.8,
13,84.713,13,0.1455648,0.4354482,2.991438,48.36625,4519.866,-18.33,-116.3908,0,25.8,
13,84.813,13,0.1402624,0.4175484,2.976908,47.16375,4519.944,-18.33,-116.391,0,25.8,
13,84.913,13,0.14163,0.4208705,2.97162,47.97875,4520.021,-18.33,-116.3913,0,25.8,
13,85.013,13,0.1396573,0.4147686,2.969902,48.445,4520.095,-18.33,-116.3914,0,25.8,
13,85.113,13,0.1417771,0.4235269,2.987274,47.72875,4520.192,-18.33,-116.3916,0,25.8,
13,85.213,13,0.1487818,0.4451873,2.992215,48.00875,4520.268,-18.33,-116.3918,0,25.8,
13,85.313,13,0.1505502,0.4522862,3.004222,47.13375,4520.344,-18.33,-116.392,0,25.8,
13,85.413,13,0.1429096,0.4300737,3.009411,47.73125,4520.42,-18.33,-116.3921,0,25.8,
13,85.513,13,0.142474,0.4285929,3.008219,48.7725,4520.496,-18.33,-116.392,0,25.8,
13,85.613,13,0.146509,0.4408877,3.009287,47.6125,4520.575,-18.33,-116.3919,0,25.8,
13,85.713,13,0.1458427,0.4387931,3.008674,46.835,4520.671,-18.33,-116.3918,0,25.8,
13,85.813,13,0.1478301,0.4448723,3.009349,48.58,4520.747,-18.33,-116.3919,0,25.8,
13,85.913,13,0.148536,0.4454893,2.9992,47.6225,4520.825,-18.33,-116.3918,0,25.8,
13,86.013,13,0.1443518,0.4310155,2.985868,47.57125,4520.902,-18.33,-116.3917,0,25.8,
13,86.113,13,0.1416994,0.4217668,2.97649,48.08375,4520.979,-18.33,-116.3917,0,25.8,
13,86.213,13,0.1405839,0.4179543,2.972988,46.675,4521.057,-18.33,-116.3919,0,25.8,
13,86.313,13,0.1410681,0.4199905,2.977218,48.2875,4521.13,-18.33,-116.3921,0,25.8,
13,86.413,13,0.1435081,0.4295574,2.993262,48.555,4521.226,-18.33,-116.3923,0,25.8,
13,86.513,13,0.1517612,0.4546763,2.995999,46.4625,4521.305,-18.33,-116.3922,0,25.8,
13,86.613,13,0.1454672,0.4377052,3.008962,48.03125,4521.381,-18.33,-116.3922,0,25.8,
13,86.713,13,0.1405025,0.4230495,3.010975,48.37875,4521.456,-18.33,-116.3922,0,25.8,
13,86.813,13,0.1423842,0.4281512,3.007015,47.24875,4521.535,-18.33,-116.3922,0,25.8,
